Repository: rguooo/AL-SynAgent

# AL-SynAgent (Active Learning and Knowledge-Extraction Agent for Synthesis)
A closed-loop framework that couples active-learning-guided experimentation with literature-derived knowledge and chemistry-informed design principles to accelerate synthesis in standard laboratories.
please cite: doi.xxx

File: ferroelectric/(R-4-F-321)4CsSm(NO3)8/300K/olex2/temp/mo_4f321_smcs_0m_a.cif (part 1 of 22)
 
data_mo_4f321_smcs_0m_a
 
_audit_creation_method            'SHELXL-2019/3'
_shelx_SHELXL_version_number      '2019/3'
_chemical_name_systematic         ?
_chemical_name_common             ?
_chemical_melting_point           ?
_chemical_formula_moiety          ?
_chemical_formula_sum
 'C28 Cs F4 N12 O24 Sm' 
_chemical_formula_weight          1247.66

loop_
 _atom_type_symbol
 _atom_type_description
 _atom_type_scat_dispersion_real
 _atom_type_scat_dispersion_imag
 _atom_type_scat_source
 'C'  'C'   0.0033   0.0016
 'International Tables Vol C Tables 4.2.6.8 and 6.1.1.4'
 'Cs'  'Cs'  -0.3680   2.1192
 'International Tables Vol C Tables 4.2.6.8 and 6.1.1.4'
 'F'  'F'   0.0171   0.0103
 'International Tables Vol C Tables 4.2.6.8 and 6.1.1.4'
 'N'  'N'   0.0061   0.0033
 'International Tables Vol C Tables 4.2.6.8 and 6.1.1.4'
 'O'  'O'   0.0106   0.0060
 'International Tables Vol C Tables 4.2.6.8 and 6.1.1.4'
 'Sm'  'Sm'  -0.1638   3.4418
 'International Tables Vol C Tables 4.2.6.8 and 6.1.1.4'
 
_space_group_crystal_system       monoclinic
_space_group_IT_number            5
_space_group_name_H-M_alt         'C 2'
_space_group_name_Hall            'C 2y'
 
_shelx_space_group_comment
;
The symmetry employed for this shelxl refinement is uniquely defined
by the following loop, which should always be used as a source of
symmetry information in preference to the above space-group names.
They are only intended as comments.
;
 
loop_
 _space_group_symop_operation_xyz
 'x, y, z'
 '-x, y, -z'
 'x+1/2, y+1/2, z'
 '-x+1/2, y+1/2, -z'
 
_cell_length_a                    23.786(5)
_cell_length_b                    10.089(2)
_cell_length_c                    10.041(2)
_cell_angle_alpha                 90
_cell_angle_beta                  91.644(5)
_cell_angle_gamma                 90
_cell_volume                      2408.5(9)
_cell_formula_units_Z             2
_cell_measurement_temperature     301(2)
_cell_measurement_reflns_used     ?
_cell_measurement_theta_min       ?
_cell_measurement_theta_max       ?
 
_exptl_crystal_description        ?
_exptl_crystal_colour             ?
_exptl_crystal_density_meas       ?
_exptl_crystal_density_method     ?
_exptl_crystal_density_diffrn     1.720          
_exptl_crystal_F_000              1194
_exptl_transmission_factor_min    ?
_exptl_transmission_factor_max    ?
_exptl_crystal_size_max           0.110
_exptl_crystal_size_mid           0.100
_exptl_crystal_size_min           0.100
_exptl_absorpt_coefficient_mu     2.070
_shelx_estimated_absorpt_T_min    0.804
_shelx_estimated_absorpt_T_max    0.820
_exptl_absorpt_correction_type    ?
_exptl_absorpt_correction_T_min   ?
_exptl_absorpt_correction_T_max   ?
_exptl_absorpt_process_details    ?
_exptl_absorpt_special_details    ?
_diffrn_ambient_temperature       301(2)
_diffrn_radiation_wavelength      0.71073
_diffrn_radiation_type            MoK\a
_diffrn_source                    ?
_diffrn_measurement_device_type   ?
_diffrn_measurement_method        ?
_diffrn_detector_area_resol_mean  ?
_diffrn_reflns_number             23753
_diffrn_reflns_av_unetI/netI      0.0632
_diffrn_reflns_av_R_equivalents   0.0803
_diffrn_reflns_limit_h_min        -32
_diffrn_reflns_limit_h_max        32
_diffrn_reflns_limit_k_min        -13
_diffrn_reflns_limit_k_max        13
_diffrn_reflns_limit_l_min        -13
_diffrn_reflns_limit_l_max        13
_diffrn_reflns_theta_min          2.029
_diffrn_reflns_theta_max          28.698
_diffrn_reflns_theta_full         25.242
_diffrn_measured_fraction_theta_max   0.997
_diffrn_measured_fraction_theta_full  0.997
_diffrn_reflns_Laue_measured_fraction_max    0.997
_diffrn_reflns_Laue_measured_fraction_full   0.997
_diffrn_reflns_point_group_measured_fraction_max   0.994
_diffrn_reflns_point_group_measured_fraction_full  0.996
_reflns_number_total              6201
_reflns_number_gt                 4859
_reflns_threshold_expression      'I > 2\s(I)'
_reflns_Friedel_coverage          0.890
_reflns_Friedel_fraction_max      0.991
_reflns_Friedel_fraction_full     0.994
 
_reflns_special_details
;
 Reflections were merged by SHELXL according to the crystal
 class for the calculation of statistics and refinement.
 
 _reflns_Friedel_fraction is defined as the number of unique
 Friedel pairs measured divided by the number that would be
 possible theoretically, ignoring centric projections and
 systematic absences. Completness statistics refer to single and
 composite reflections containing twin component 1 only.
;
 
_computing_data_collection        ?
_computing_cell_refinement        ?
_computing_data_reduction         ?
_computing_structure_solution     'SHELXT 2018/2 (Sheldrick, 2018)'
_computing_structure_refinement 'SHELXL-2019/2 (Sheldrick, 2019)'
_computing_molecular_graphics     ?
_computing_publication_material   ?
_refine_special_details
;
 Refined as a 2-component inversion twin.
;
_refine_ls_structure_factor_coef  Fsqd
_refine_ls_matrix_type            full
_refine_ls_weighting_scheme       calc
_refine_ls_weighting_details
'w=1/[\s^2^(Fo^2^)+(0.1209P)^2^+12.3577P] where P=(Fo^2^+2Fc^2^)/3'
_atom_sites_solution_primary      ?
_atom_sites_solution_secondary    ?
_atom_sites_solution_hydrogens    .
_refine_ls_hydrogen_treatment     undef
_refine_ls_extinction_method      none
_refine_ls_extinction_coef        .
_refine_ls_abs_structure_details
;
 Refined as an inversion twin.
;
_refine_ls_abs_structure_Flack    0.32(5)
_chemical_absolute_configuration  ?
_refine_ls_number_reflns          6201
_refine_ls_number_parameters      373
_refine_ls_number_restraints      478
_refine_ls_R_factor_all           0.0852
_refine_ls_R_factor_gt            0.0680
_refine_ls_wR_factor_ref          0.2194
_refine_ls_wR_factor_gt           0.2062
_refine_ls_goodness_of_fit_ref    1.119
_refine_ls_restrained_S_all       1.290
_refine_ls_shift/su_max           0.005
_refine_ls_shift/su_mean          0.000
 
loop_
 _atom_site_label
 _atom_site_type_symbol
 _atom_site_fract_x
 _atom_site_fract_y
 _atom_site_fract_z
 _atom_site_U_iso_or_equiv
 _atom_site_adp_type
 _atom_site_occupancy
 _atom_site_site_symmetry_order  
 _atom_site_calc_flag
 _atom_site_refinement_flags_posn
 _atom_site_refinement_flags_adp
 _atom_site_refinement_flags_occupancy
 _atom_site_disorder_assembly
 _atom_site_disorder_group
Sm1 Sm 0.500000 0.19022(2) 0.500000 0.0341(3) Uani 1 2 d S T P A .
Cs1 Cs 0.500000 -0.3124(3) 0.000000 0.0557(3) Uani 1 2 d S T P . .
O1 O 0.5185(8) -0.0907(18) 0.1974(18) 0.085(5) Uani 1 1 d D U . . .
O2 O 0.6655(7) -0.1344(17) 0.1670(16) 0.099(5) Uani 1 1 d D U . . .
O3 O 0.4661(10) 0.016(2) 0.320(2) 0.059(4) Uani 0.609(10) 1 d . U P A 1
O4 O 0.5071(11) 0.5048(19) 0.219(2) 0.096(5) Uani 1 1 d D U . . .
O5 O 0.4981(13) -0.050(3) 0.400(3) 0.052(4) Uani 0.391(10) 1 d D U P A 2
O6 O 0.5986(10) 0.135(2) 0.604(2) 0.061(4) Uani 0.609(10) 1 d . U P A 1
O7 O 0.5547(10) 0.032(2) 0.345(2) 0.063(4) Uani 0.609(10) 1 d D U P A 1
O8 O 0.4594(11) 0.352(3) 0.328(4) 0.062(5) Uani 0.391(10) 1 d D U P A 2
O9 O 0.6002(14) 0.133(3) 0.455(4) 0.059(4) Uani 0.391(10) 1 d . U P A 2
O10 O 0.5121(10) 0.2846(17) 0.2566(19) 0.055(3) Uani 0.609(10) 1 d D U P A 1
O11 O 0.5055(10) 0.4229(19) 0.4273(16) 0.060(4) Uani 0.609(10) 1 d D U P A 1
O12 O 0.6770(5) 0.1616(14) 0.5512(17) 0.091(4) Uani 1 1 d . U . . .
O13 O 0.5507(12) 0.354(3) 0.363(3) 0.060(4) Uani 0.391(10) 1 d D U P A 2
O14 O 0.5056(14) 0.112(3) 0.262(3) 0.053(4) Uani 0.391(10) 1 d D U P A 2
O15 O 0.6281(9) -0.331(2) 0.128(2) 0.121(5) Uani 1 1 d D U . . .
O16 O 0.6031(9) 0.284(2) 0.456(2) 0.055(3) Uani 0.609(10) 1 d . U P A 1
O17 O 0.6213(9) -0.183(2) -0.017(2) 0.120(6) Uani 1 1 d D U . . .
O18 O 0.5966(14) 0.277(3) 0.602(3) 0.054(4) Uani 0.391(10) 1 d . U P A 2
N1 N 0.6251(5) 0.1739(16) 0.5364(14) 0.057(3) Uani 1 1 d . U . . .
N3 N 0.6425(10) -0.220(2) 0.092(2) 0.112(5) Uani 1 1 d D U . . .
N4 N 0.5081(9) -0.014(2) 0.2785(19) 0.058(3) Uani 1 1 d . U . . .
N6 N 0.5078(9) 0.4048(16) 0.3009(16) 0.067(4) Uani 1 1 d D U . . .
F1 F 0.7248(9) -0.415(2) 0.7017(19) 0.153(7) Uani 1 1 d . U . . .
N5 N 0.6531(7) -0.337(2) 0.425(2) 0.104(4) Uani 1 1 d D U . . .
C2 C 0.5920(8) -0.366(3) 0.454(3) 0.116(5) Uani 1 1 d D U . . .
C3 C 0.6842(11) -0.426(3) 0.493(3) 0.102(6) Uani 1 1 d D U . . .
C5 C 0.6859(12) -0.194(4) 0.608(3) 0.124(6) Uani 1 1 d D U . . .
C7 C 0.5909(11) -0.355(3) 0.602(3) 0.116(6) Uani 1 1 d D U . . .
C9 C 0.6751(12) -0.337(3) 0.693(3) 0.124(6) Uani 1 1 d D U . . .
C11 C 0.6555(11) -0.197(2) 0.471(2) 0.112(6) Uani 1 1 d D U . . .
C13 C 0.6400(10) -0.416(3) 0.598(2) 0.115(5) Uani 1 1 d D U . . .
F21 F 0.6779(12) 0.060(3) 0.003(2) 0.216(9) Uani 1 1 d D U . . .
N2 N 0.6488(8) 0.293(2) 0.0227(19) 0.129(5) Uani 1 1 d D U . . .
C1 C 0.5936(10) 0.146(3) 0.176(2) 0.145(7) Uani 1 1 d D U . . .
C4 C 0.5894(9) 0.154(2) -0.035(2) 0.119(5) Uani 1 1 d D U . . .
C6 C 0.6828(10) 0.260(3) -0.096(3) 0.131(6) Uani 1 1 d D U . . .
C8 C 0.6496(11) 0.139(2) -0.058(3) 0.137(5) Uani 1 1 d D U . . .
C10 C 0.6244(12) 0.074(3) 0.065(2) 0.134(5) Uani 1 1 d D U . . .
C12 C 0.6499(9) 0.215(3) 0.153(2) 0.121(5) Uani 1 1 d D U . . .
C14 C 0.5872(8) 0.299(2) -0.014(2) 0.120(6) Uani 1 1 d D U . . .
 
loop_
 _atom_site_aniso_label
 _atom_site_aniso_U_11
 _atom_site_aniso_U_22
 _atom_site_aniso_U_33
 _atom_site_aniso_U_23
 _atom_site_aniso_U_13
 _atom_site_aniso_U_12
Sm1 0.0471(4) 0.0287(4) 0.0267(4) 0.000 0.0011(2) 0.000
Cs1 0.0921(8) 0.0358(6) 0.0385(5) 0.000 -0.0094(5) 0.000
O1 0.117(11) 0.072(9) 0.066(8) -0.036(7) 0.003(8) -0.007(8)
O2 0.100(10) 0.096(10) 0.100(10) -0.005(9) -0.004(9) -0.007(8)
O3 0.080(8) 0.053(8) 0.044(7) -0.012(7) -0.009(7) -0.012(7)
O4 0.140(12) 0.066(9) 0.084(10) 0.035(8) 0.026(9) 0.014(9)
O5 0.075(9) 0.049(8) 0.031(8) -0.016(7) -0.010(7) -0.005(8)
O6 0.061(7) 0.057(7) 0.065(7) 0.006(7) 0.003(6) 0.007(7)
O7 0.082(7) 0.054(7) 0.054(7) -0.012(6) -0.001(6) 0.010(6)
O8 0.095(10) 0.049(8) 0.043(9) 0.017(8) 0.004(8) 0.003(8)
O9 0.065(7) 0.054(7) 0.060(7) 0.003(8) 0.002(7) 0.016(7)
O10 0.085(8) 0.043(6) 0.038(6) 0.008(6) 0.005(6) -0.001(6)
O11 0.093(9) 0.037(7) 0.049(8) 0.008(6) 0.005(7) -0.002(7)
O12 0.056(5) 0.068(10) 0.147(11) 0.005(7) -0.004(7) 0.002(5)
O13 0.080(8) 0.047(7) 0.052(8) 0.014(7) 0.007(7) -0.003(7)
O14 0.074(8) 0.047(7) 0.037(7) -0.013(7) -0.007(7) -0.001(8)
O15 0.126(9) 0.116(11) 0.119(9) 0.028(9) -0.015(8) 0.003(8)
O16 0.063(6) 0.048(7) 0.054(6) 0.007(6) 0.007(6) 0.007(6)
O17 0.125(9) 0.134(10) 0.102(9) 0.006(8) 0.002(8) -0.021(8)
O18 0.059(8) 0.045(8) 0.057(8) 0.001(8) -0.001(7) 0.019(8)
N1 0.057(5) 0.049(7) 0.064(6) 0.007(6) 0.005(4) 0.008(6)
N3 0.111(8) 0.118(9) 0.106(9) 0.018(8) 0.002(8) -0.007(8)
N4 0.079(7) 0.051(6) 0.043(6) -0.018(5) -0.006(5) -0.004(6)
N6 0.099(8) 0.051(6) 0.051(7) 0.020(6) 0.007(6) 0.002(6)
F1 0.176(15) 0.152(15) 0.128(11) 0.042(11) -0.056(11) 0.008(12)
N5 0.083(7) 0.127(10) 0.102(9) 0.022(8) -0.007(7) -0.046(7)
C2 0.094(9) 0.126(11) 0.129(10) 0.009(10) -0.002(9) -0.036(9)
C3 0.090(10) 0.102(12) 0.115(11) 0.017(10) -0.001(10) -0.018(9)
C5 0.106(11) 0.142(13) 0.122(12) 0.029(11) -0.023(10) -0.043(10)
C7 0.100(10) 0.121(12) 0.127(11) 0.007(11) 0.008(10) -0.035(9)
C9 0.115(10) 0.144(13) 0.112(11) 0.034(10) -0.031(9) -0.027(10)
C11 0.094(10) 0.126(13) 0.114(11) 0.039(10) -0.024(10) -0.047(9)
C13 0.101(8) 0.124(10) 0.118(9) 0.022(8) -0.011(8) -0.035(8)
F21 0.230(17) 0.260(18) 0.154(15) -0.026(15) -0.061(14) -0.028(16)
N2 0.118(8) 0.138(8) 0.130(8) 0.003(7) -0.002(7) 0.005(7)
C1 0.139(10) 0.151(10) 0.146(10) 0.001(9) -0.001(9) -0.002(9)
C4 0.110(8) 0.131(9) 0.115(8) 0.001(7) -0.017(7) -0.010(7)
C6 0.121(10) 0.142(10) 0.132(10) -0.003(9) 0.009(8) -0.001(8)
C8 0.134(8) 0.138(8) 0.139(8) -0.003(7) -0.006(7) 0.004(7)
C10 0.127(8) 0.141(8) 0.133(8) -0.007(7) -0.002(7) -0.003(7)
C12 0.113(8) 0.132(9) 0.119(8) 0.003(8) -0.004(7) -0.004(8)
C14 0.108(9) 0.136(10) 0.115(9) 0.000(8) -0.013(8) 0.001(8)
 
_geom_special_details
;
 All esds (except the esd in the dihedral angle between two l.s. planes)
 are estimated using the full covariance matrix.  The cell esds are taken
 into account individually in the estimation of esds in distances, angles
 and torsion angles; correlations between esds in cell parameters are only
 used when they are defined by crystal symmetry.  An approximate (isotropic)
 treatment of cell esds is used for estimating esds involving l.s. planes.
;
 
loop_
 _geom_bond_atom_site_label_1
 _geom_bond_atom_site_label_2
 _geom_bond_distance
 _geom_bond_site_symmetry_2
 _geom_bond_publ_flag
Sm1 O11 2.463(19) . ?
Sm1 O11 2.463(19) 2_656 ?
Sm1 O13 2.49(3) 2_656 ?
Sm1 O13 2.49(3) . ?
Sm1 O9 2.51(3) . ?
Sm1 O9 2.51(3) 2_656 ?
Sm1 O14 2.53(3) . ?
Sm1 O14 2.53(3) 2_656 ?
Sm1 O8 2.55(3) . ?
Sm1 O8 2.55(3) 2_656 ?
Sm1 O6 2.60(2) . ?
Sm1 O6 2.60(2) 2_656 ?
Sm1 O7 2.61(2) 2_656 ?
Sm1 O7 2.61(2) . ?
Sm1 O5 2.62(3) . ?
Sm1 O5 2.62(3) 2_656 ?
Sm1 O3 2.64(2) 2_656 ?
Sm1 O3 2.64(2) . ?
Sm1 O18 2.64(3) . ?
Sm1 O18 2.64(3) 2_656 ?
Sm1 O10 2.65(2) . ?
Sm1 O10 2.65(2) 2_656 ?
Sm1 O16 2.68(2) . ?
Sm1 O16 2.68(2) 2_656 ?
Cs1 O4 2.872(18) 2_645 ?
Cs1 O4 2.872(18) 1_545 ?
Cs1 O1 3.013(16) . ?
Cs1 O1 3.013(16) 2_655 ?
Cs1 O17 3.18(2) 2_655 ?
Cs1 O17 3.18(2) . ?
Cs1 O15 3.276(19) 2_655 ?
Cs1 O15 3.276(19) . ?
Cs1 N3 3.61(2) 2_655 ?
Cs1 N3 3.61(2) . ?
O1 N4 1.155(19) . ?
O2 N3 1.258(13) . ?
O3 N4 1.13(3) . ?
O4 N6 1.301(12) . ?
O5 N4 1.30(3) . ?
O6 N1 1.02(2) . ?
O7 N4 1.36(3) . ?
O8 N6 1.305(14) . ?
O8 O18 1.70(4) 2_656 ?
O9 N1 1.08(3) . ?
O10 N6 1.297(13) . ?
O11 N6 1.284(13) . ?
O11 O11 1.49(3) 2_656 ?
O12 N1 1.244(17) . ?
O13 N6 1.284(14) . ?
O14 N4 1.28(3) . ?
O15 N3 1.233(13) . ?
O16 N1 1.46(2) . ?
O17 N3 1.247(13) . ?
O18 N1 1.42(3) . ?
F1 C9 1.42(3) . ?
N5 C3 1.33(3) . ?
N5 C11 1.491(14) . ?
N5 C2 1.519(13) . ?
C2 C7 1.490(14) . ?
C3 C13 1.513(14) . ?
C5 C11 1.528(14) . ?
C5 C9 1.70(4) . ?
C7 C13 1.32(4) . ?
C9 C13 1.486(14) . ?
F21 C10 1.44(2) . ?
N2 C6 1.493(13) . ?
N2 C14 1.501(13) . ?
N2 C12 1.520(12) . ?
C1 C10 1.531(14) . ?
C1 C12 1.533(13) . ?
C4 C8 1.466(14) . ?
C4 C14 1.481(14) . ?
C4 C10 1.515(13) . ?
C6 C8 1.510(14) . ?
 
loop_
 _geom_angle_atom_site_label_1
 _geom_angle_atom_site_label_2
 _geom_angle_atom_site_label_3
 _geom_angle
 _geom_angle_site_symmetry_1
 _geom_angle_site_symmetry_3
 _geom_angle_publ_flag
O11 Sm1 O11 35.3(8) . 2_656 ?
O11 Sm1 O13 64.0(9) . 2_656 ?
O11 Sm1 O13 34.0(9) 2_656 2_656 ?
O13 Sm1 O13 96.7(15) 2_656 . ?
O13 Sm1 O9 137.1(10) 2_656 . ?
O13 Sm1 O9 64.7(10) . . ?
O11 Sm1 O9 109.4(10) . 2_656 ?
O11 Sm1 O9 96.1(10) 2_656 2_656 ?
O13 Sm1 O14 140.6(10) 2_656 . ?
O13 Sm1 O14 69.2(11) . . ?
O9 Sm1 O14 71.3(11) . . ?
O9 Sm1 O14 100.2(11) 2_656 . ?
O11 Sm1 O14 125.8(8) . 2_656 ?
O11 Sm1 O14 90.8(8) 2_656 2_656 ?
O13 Sm1 O8 76.7(11) 2_656 . ?
O13 Sm1 O8 51.6(6) . . ?
O9 Sm1 O8 111.6(10) . . ?
O9 Sm1 O8 85.8(10) 2_656 . ?
O14 Sm1 O8 65.6(11) . . ?
O14 Sm1 O8 144.5(11) 2_656 . ?
O11 Sm1 O8 64.5(9) . 2_656 ?
O11 Sm1 O8 37.9(8) 2_656 2_656 ?
O11 Sm1 O6 105.5(7) . . ?
O11 Sm1 O6 98.0(7) 2_656 . ?
O11 Sm1 O6 98.0(7) . 2_656 ?
O11 Sm1 O6 105.5(7) 2_656 2_656 ?
O6 Sm1 O6 155.5(10) . 2_656 ?
O11 Sm1 O7 142.6(7) . 2_656 ?
O11 Sm1 O7 112.1(7) 2_656 2_656 ?
O6 Sm1 O7 95.2(7) . 2_656 ?
O6 Sm1 O7 69.5(7) 2_656 2_656 ?
O11 Sm1 O7 112.1(7) . . ?
O11 Sm1 O7 142.6(7) 2_656 . ?
O6 Sm1 O7 69.5(7) . . ?
O6 Sm1 O7 95.2(7) 2_656 . ?
O7 Sm1 O7 104.2(10) 2_656 . ?
O13 Sm1 O5 145.4(10) 2_656 . ?
O13 Sm1 O5 113.9(10) . . ?
O9 Sm1 O5 74.0(11) . . ?
O9 Sm1 O5 81.5(11) 2_656 . ?
O14 Sm1 O5 49.3(9) . . ?
O14 Sm1 O5 94.1(10) 2_656 . ?
O8 Sm1 O5 109.2(10) . . ?
O8 Sm1 O5 148.6(9) 2_656 . ?
O11 Sm1 O5 173.5(8) . 2_656 ?
O11 Sm1 O5 140.1(6) 2_656 2_656 ?
O6 Sm1 O5 69.2(8) . 2_656 ?
O6 Sm1 O5 87.9(8) 2_656 2_656 ?
O7 Sm1 O5 37.6(9) 2_656 2_656 ?
O7 Sm1 O5 70.0(9) . 2_656 ?
O11 Sm1 O3 145.4(7) . 2_656 ?
O11 Sm1 O3 116.8(6) 2_656 2_656 ?
O6 Sm1 O3 47.7(8) . 2_656 ?
O6 Sm1 O3 112.9(7) 2_656 2_656 ?
O7 Sm1 O3 47.8(7) 2_656 2_656 ?
O7 Sm1 O3 81.4(7) . 2_656 ?
O11 Sm1 O3 116.8(6) . . ?
O11 Sm1 O3 145.4(7) 2_656 . ?
O6 Sm1 O3 112.9(7) . . ?
O6 Sm1 O3 47.7(8) 2_656 . ?
O7 Sm1 O3 81.4(7) 2_656 . ?
O7 Sm1 O3 47.8(7) . . ?
O3 Sm1 O3 96.1(10) 2_656 . ?
O13 Sm1 O18 89.6(8) 2_656 . ?
O13 Sm1 O18 64.1(9) . . ?
O9 Sm1 O18 47.6(11) . . ?
O9 Sm1 O18 145.8(11) 2_656 . ?
O14 Sm1 O18 113.8(11) . . ?
O14 Sm1 O18 78.8(10) 2_656 . ?
O8 Sm1 O18 111.1(9) . . ?
O8 Sm1 O18 38.2(8) 2_656 . ?
O5 Sm1 O18 117.5(9) . . ?
O5 Sm1 O18 98.8(9) 2_656 . ?
O11 Sm1 O18 67.7(8) . 2_656 ?
O11 Sm1 O18 75.2(8) 2_656 2_656 ?
O6 Sm1 O18 172.8(9) . 2_656 ?
O6 Sm1 O18 31.7(7) 2_656 2_656 ?
O7 Sm1 O18 89.6(8) 2_656 2_656 ?
O7 Sm1 O18 114.6(8) . 2_656 ?
O3 Sm1 O18 137.3(8) 2_656 2_656 ?
O3 Sm1 O18 73.1(8) . 2_656 ?
O11 Sm1 O10 51.3(5) . . ?
O11 Sm1 O10 86.5(6) 2_656 . ?
O6 Sm1 O10 109.1(8) . . ?
O6 Sm1 O10 80.0(7) 2_656 . ?
O7 Sm1 O10 147.3(6) 2_656 . ?
O7 Sm1 O10 66.4(6) . . ?
O3 Sm1 O10 146.7(7) 2_656 . ?
O3 Sm1 O10 69.2(6) . . ?
O11 Sm1 O10 86.5(6) . 2_656 ?
O11 Sm1 O10 51.3(5) 2_656 2_656 ?
O6 Sm1 O10 80.0(7) . 2_656 ?
O6 Sm1 O10 109.1(8) 2_656 2_656 ?
O7 Sm1 O10 66.4(6) 2_656 2_656 ?
O7 Sm1 O10 147.3(6) . 2_656 ?
O3 Sm1 O10 69.2(6) 2_656 2_656 ?
O3 Sm1 O10 146.7(7) . 2_656 ?
O10 Sm1 O10 137.8(7) . 2_656 ?
O11 Sm1 O16 63.8(7) . . ?
O11 Sm1 O16 76.7(7) 2_656 . ?
O6 Sm1 O16 47.2(7) . . ?
O6 Sm1 O16 146.0(7) 2_656 . ?
O7 Sm1 O16 142.3(6) 2_656 . ?
O7 Sm1 O16 69.1(7) . . ?
O3 Sm1 O16 94.9(7) 2_656 . ?
O3 Sm1 O16 112.8(7) . . ?
O10 Sm1 O16 66.2(7) . . ?
O10 Sm1 O16 98.6(7) 2_656 . ?
O11 Sm1 O16 76.7(7) . 2_656 ?
O11 Sm1 O16 63.8(7) 2_656 2_656 ?
O6 Sm1 O16 146.0(7) . 2_656 ?
O6 Sm1 O16 47.2(7) 2_656 2_656 ?
O7 Sm1 O16 69.1(7) 2_656 2_656 ?
O7 Sm1 O16 142.3(6) . 2_656 ?
O3 Sm1 O16 112.8(7) 2_656 2_656 ?
O3 Sm1 O16 94.9(7) . 2_656 ?
O10 Sm1 O16 98.6(7) . 2_656 ?
O10 Sm1 O16 66.2(7) 2_656 2_656 ?
O16 Sm1 O16 138.7(9) . 2_656 ?
O4 Cs1 O4 100.1(10) 2_645 1_545 ?
O4 Cs1 O1 170.1(6) 2_645 . ?
O4 Cs1 O1 88.2(6) 1_545 . ?
O4 Cs1 O1 88.2(6) 2_645 2_655 ?
O4 Cs1 O1 170.1(6) 1_545 2_655 ?
O1 Cs1 O1 84.1(8) . 2_655 ?
O4 Cs1 O17 105.7(6) 2_645 2_655 ?
O4 Cs1 O17 105.0(6) 1_545 2_655 ?
O1 Cs1 O17 77.0(5) . 2_655 ?
O1 Cs1 O17 67.2(6) 2_655 2_655 ?
O4 Cs1 O17 105.0(6) 2_645 . ?
O4 Cs1 O17 105.7(6) 1_545 . ?
O1 Cs1 O17 67.2(6) . . ?
O1 Cs1 O17 77.0(5) 2_655 . ?
O17 Cs1 O17 131.3(9) 2_655 . ?
O4 Cs1 O15 68.2(6) 2_645 2_655 ?
O4 Cs1 O15 107.2(7) 1_545 2_655 ?
O1 Cs1 O15 114.7(5) . 2_655 ?
O1 Cs1 O15 70.7(5) 2_655 2_655 ?
O17 Cs1 O15 37.7(4) 2_655 2_655 ?
O17 Cs1 O15 147.0(6) . 2_655 ?
O4 Cs1 O15 107.2(7) 2_645 . ?
O4 Cs1 O15 68.2(6) 1_545 . ?
O1 Cs1 O15 70.7(5) . . ?
O1 Cs1 O15 114.7(5) 2_655 . ?
O17 Cs1 O15 147.0(6) 2_655 . ?
O17 Cs1 O15 37.7(4) . . ?
O15 Cs1 O15 173.3(7) 2_655 . ?
O4 Cs1 N3 86.3(6) 2_645 2_655 ?
O4 Cs1 N3 113.4(6) 1_545 2_655 ?
O1 Cs1 N3 95.4(5) . 2_655 ?
O1 Cs1 N3 61.4(5) 2_655 2_655 ?
O17 Cs1 N3 19.9(3) 2_655 2_655 ?
O17 Cs1 N3 136.6(6) . 2_655 ?
O15 Cs1 N3 19.9(3) 2_655 2_655 ?
O15 Cs1 N3 166.1(6) . 2_655 ?
O4 Cs1 N3 113.4(6) 2_645 . ?
O4 Cs1 N3 86.3(6) 1_545 . ?
O1 Cs1 N3 61.4(6) . . ?
O1 Cs1 N3 95.4(5) 2_655 . ?
O17 Cs1 N3 136.6(6) 2_655 . ?
O17 Cs1 N3 19.9(3) . . ?
O15 Cs1 N3 166.1(6) 2_655 . ?
O15 Cs1 N3 19.9(3) . . ?
N3 Cs1 N3 150.0(7) 2_655 . ?
N4 O1 Cs1 158.6(16) . . ?
N4 O3 Sm1 99.8(16) . . ?
N6 O4 Cs1 168.9(17) . 1_565 ?
N4 O5 Sm1 95.8(18) . . ?
N1 O6 Sm1 102.8(17) . . ?
N4 O7 Sm1 95.0(14) . . ?
N6 O8 O18 167(3) . 2_656 ?
N6 O8 Sm1 94.6(18) . . ?
O18 O8 Sm1 73.8(16) 2_656 . ?
N1 O9 Sm1 106(2) . . ?
N6 O10 Sm1 90.4(12) . . ?
N6 O11 O11 169(2) . 2_656 ?
N6 O11 Sm1 99.3(12) . . ?
O11 O11 Sm1 72.4(4) 2_656 . ?
N6 O13 Sm1 98.2(18) . . ?
N4 O14 Sm1 100.9(19) . . ?
N3 O15 Cs1 95.5(15) . . ?
N1 O16 Sm1 87.5(11) . . ?
N3 O17 Cs1 100.0(15) . . ?
N1 O18 O8 156(3) . 2_656 ?
N1 O18 Sm1 89.9(16) . . ?
O8 O18 Sm1 68.0(16) 2_656 . ?
O6 N1 O12 121(2) . . ?
O9 N1 O12 125(2) . . ?
O9 N1 O18 112(2) . . ?
O12 N1 O18 120.3(19) . . ?
O6 N1 O16 116.0(18) . . ?
O12 N1 O16 118.7(16) . . ?
O6 N1 Sm1 57.8(14) . . ?
O9 N1 Sm1 53.5(19) . . ?
O12 N1 Sm1 177.4(12) . . ?
O18 N1 Sm1 61.9(15) . . ?
O16 N1 Sm1 63.3(10) . . ?
O15 N3 O17 115(2) . . ?
O15 N3 O2 125(2) . . ?
O17 N3 O2 118(2) . . ?
O15 N3 Cs1 64.6(13) . . ?
O17 N3 Cs1 60.1(13) . . ?
O2 N3 Cs1 136.0(18) . . ?
O3 N4 O1 130(2) . . ?
O1 N4 O14 125(2) . . ?
O1 N4 O5 122(2) . . ?
O14 N4 O5 113(2) . . ?
O3 N4 O7 117(2) . . ?
O1 N4 O7 113(2) . . ?
O11 N6 O10 118.6(18) . . ?
O13 N6 O4 128(2) . . ?
O11 N6 O4 120.9(18) . . ?
O10 N6 O4 120.5(18) . . ?
O13 N6 O8 116(2) . . ?
O4 N6 O8 117(2) . . ?
O13 N6 Sm1 56.3(16) . . ?
O11 N6 Sm1 55.3(10) . . ?
O10 N6 Sm1 63.6(11) . . ?
O4 N6 Sm1 174.3(15) . . ?
O8 N6 Sm1 59.3(16) . . ?
C3 N5 C11 117(2) . . ?
C3 N5 C2 107.0(19) . . ?
C11 N5 C2 98.6(19) . . ?
C7 C2 N5 102.8(18) . . ?
N5 C3 C13 86(2) . . ?
C11 C5 C9 111(2) . . ?
C13 C7 C2 84(2) . . ?
F1 C9 C13 101(2) . . ?
F1 C9 C5 112(2) . . ?
C13 C9 C5 103(2) . . ?
N5 C11 C5 108(2) . . ?
C7 C13 C9 102(2) . . ?
C7 C13 C3 133(3) . . ?
C9 C13 C3 95(2) . . ?
C6 N2 C14 111.2(12) . . ?
C6 N2 C12 125.0(19) . . ?
C14 N2 C12 102.8(8) . . ?
C10 C1 C12 70.6(17) . . ?
C8 C4 C14 99.2(11) . . ?
C8 C4 C10 62.0(7) . . ?
C14 C4 C10 116.7(16) . . ?
N2 C6 C8 71.4(7) . . ?
C4 C8 C6 118.6(16) . . ?
F21 C10 C4 103.9(17) . . ?
F21 C10 C1 144(3) . . ?
C4 C10 C1 88.0(13) . . ?
N2 C12 C1 111.9(9) . . ?
C4 C14 N2 87.6(9) . . ?
 
loop_
 _geom_torsion_atom_site_label_1
 _geom_torsion_atom_site_label_2
 _geom_torsion_atom_site_label_3
 _geom_torsion_atom_site_label_4
 _geom_torsion
 _geom_torsion_site_symmetry_1
 _geom_torsion_site_symmetry_2
 _geom_torsion_site_symmetry_3
 _geom_torsion_site_symmetry_4
 _geom_torsion_publ_flag
Sm1 O6 N1 O12 -177.3(14) . . . . ?
Sm1 O6 N1 O16 26(2) . . . . ?
Sm1 O9 N1 O12 177.4(14) . . . . ?
Sm1 O9 N1 O18 -22(3) . . . . ?
O8 O18 N1 O9 44(7) 2_656 . . . ?
Sm1 O18 N1 O9 20(3) . . . . ?
O8 O18 N1 O12 -154(6) 2_656 . . . ?
Sm1 O18 N1 O12 -178.3(14) . . . . ?
O8 O18 N1 Sm1 25(6) 2_656 . . . ?
Sm1 O16 N1 O6 -25(2) . . . . ?
Sm1 O16 N1 O12 178.3(14) . . . . ?
Cs1 O15 N3 O17 -34(3) . . . . ?
Cs1 O15 N3 O2 130(3) . . . . ?
Cs1 O17 N3 O15 36(3) . . . . ?
Cs1 O17 N3 O2 -129(2) . . . . ?
Sm1 O3 N4 O1 178(2) . . . . ?
Sm1 O3 N4 O7 9(2) . . . . ?
Cs1 O1 N4 O3 -9(6) . . . . ?
Cs1 O1 N4 O14 -110(4) . . . . ?
Cs1 O1 N4 O5 70(5) . . . . ?
Cs1 O1 N4 O7 161(3) . . . . ?
Sm1 O14 N4 O1 -169.3(19) . . . . ?
Sm1 O14 N4 O5 10(3) . . . . ?
Sm1 O5 N4 O1 169.8(19) . . . . ?
Sm1 O5 N4 O14 -10(3) . . . . ?
Sm1 O7 N4 O3 -9(2) . . . . ?
Sm1 O7 N4 O1 179.8(16) . . . . ?
Sm1 O13 N6 O4 175.0(18) . . . . ?
Sm1 O13 N6 O8 -2(3) . . . . ?
O11 O11 N6 O10 -47(14) 2_656 . . . ?
Sm1 O11 N6 O10 -6(3) . . . . ?
O11 O11 N6 O4 134(12) 2_656 . . . ?
Sm1 O11 N6 O4 175.0(18) . . . . ?
O11 O11 N6 Sm1 -41(12) 2_656 . . . ?
Sm1 O10 N6 O11 6(2) . . . . ?
Sm1 O10 N6 O4 -175.5(19) . . . . ?
Cs1 O4 N6 O13 112(8) 1_565 . . . ?
Cs1 O4 N6 O11 -163(8) 1_565 . . . ?
Cs1 O4 N6 O10 19(10) 1_565 . . . ?
Cs1 O4 N6 O8 -71(9) 1_565 . . . ?
O18 O8 N6 O13 32(14) 2_656 . . . ?
Sm1 O8 N6 O13 2(3) . . . . ?
O18 O8 N6 O4 -146(12) 2_656 . . . ?
Sm1 O8 N6 O4 -175.3(15) . . . . ?
O18 O8 N6 Sm1 29(12) 2_656 . . . ?
C3 N5 C2 C7 58(3) . . . . ?
C11 N5 C2 C7 -64(3) . . . . ?
C11 N5 C3 C13 75(2) . . . . ?
C2 N5 C3 C13 -34(2) . . . . ?
N5 C2 C7 C13 -40(2) . . . . ?
C11 C5 C9 F1 109(3) . . . . ?
C11 C5 C9 C13 2(3) . . . . ?
C3 N5 C11 C5 -11(3) . . . . ?
C2 N5 C11 C5 103(2) . . . . ?
C9 C5 C11 N5 -31(3) . . . . ?
C2 C7 C13 C9 134(2) . . . . ?
C2 C7 C13 C3 25(4) . . . . ?
F1 C9 C13 C7 172(2) . . . . ?
C5 C9 C13 C7 -73(3) . . . . ?
F1 C9 C13 C3 -52(3) . . . . ?
C5 C9 C13 C3 63(3) . . . . ?
N5 C3 C13 C7 6(4) . . . . ?
N5 C3 C13 C9 -106(2) . . . . ?
C14 N2 C6 C8 -69.8(16) . . . . ?
C12 N2 C6 C8 54(2) . . . . ?
C14 C4 C8 C6 -18(3) . . . . ?
C10 C4 C8 C6 -134(3) . . . . ?
N2 C6 C8 C4 49(2) . . . . ?
C8 C4 C10 F21 -9.2(18) . . . . ?
C14 C4 C10 F21 -96(2) . . . . ?
C8 C4 C10 C1 136(2) . . . . ?
C14 C4 C10 C1 50(2) . . . . ?
C12 C1 C10 F21 14(3) . . . . ?
C12 C1 C10 C4 -96.8(15) . . . . ?
C6 N2 C12 C1 -113(2) . . . . ?
C14 N2 C12 C1 14(3) . . . . ?
C10 C1 C12 N2 73(2) . . . . ?
C8 C4 C14 N2 -22.7(15) . . . . ?
C10 C4 C14 N2 40.6(18) . . . . ?
C6 N2 C14 C4 68.7(13) . . . . ?
C12 N2 C14 C4 -67.2(18) . . . . ?
 
_refine_diff_density_max    2.064
_refine_diff_density_min   -1.532
_refine_diff_density_rms    0.224

_shelx_res_file
;
TITL mo_4f321_smcs_0m_a_c.res in C2
    mo_4f321_smcs_0m_a.res
    created by SHELXL-2019/3 at 20:03:30 on 18-Nov-2024
REM Old TITL mo_4F321_SmCs_0m_a.res in C14
REM SHELXT solution in C2: R1 0.207, Rweak 0.018, Alpha 0.074
REM <I/s> 0.000 for 0 systematic absences, Orientation as input
REM Flack x = 0.497 ( 0.016 ) from 1916 Parsons' quotients
REM Formula found by SHELXT: C51 N12 O11 Sm2
CELL 0.71073 23.7857 10.0887 10.041 90 91.644 90
ZERR 2 0.005 0.0022 0.0022 0 0.005 0
LATT -7
SYMM -X,+Y,-Z
SFAC C Cs F N O Sm
UNIT 56 2 8 24 48 2
DFIX 1.5 0.01 N2 C12 C12 C1 C10 C1 C4 C10
SIMU 0.01 0.02 2 F21 > C14
DANG 2.2 C10 C12
DFIX 1.4 F21 C10
DANG 1.6 O11 O13
DFIX 1.5 0.01 N2 C14
SIMU 0.01 0.02 2 Sm1 > N6
DFIX 1.54 C4 C10
DFIX 1.24 0.01 O15 N3 O2 N3 O17 N3
DFIX 1.5 0.01 N2 C6 C4 C8 C8 C6
ISOR 0.01 0.02 O17 N3 O15 O2
ISOR 0.01 0.02 C4 C10 C1 C14 C12 N2 C6 C8
DFIX 1.5 0.01 C4 C14
DANG 2.6 0.01 O2 F21
DANG 2.5 N2 C4
DANG 2.4 0.01 C14 C1
DANG 1.9 C4 C1
DANG 2.4 0.01 C12 C14
DANG 1.6 O13 O10
DANG 1.6 O8 O10
DANG 2.1 C8 C10
DANG 2.2 0.02 C1 C4
DANG 1.6 O11 O8
DANG 1.6 O16 O18
DANG 1.6 O18 O6
DANG 1.6 O6 O9
DANG 1.6 O9 O16
DANG 1.6 O7 O14
DANG 1.6 O7 O5
DANG 1.6 O5 O3
DANG 1.6 O3 O14
DFIX 1.3 0.01 O4 N6 O10 N6 O13 N6 O8 N6 O11 N6
DANG 2.3 O7 O1
DANG 2.3 O1 O5
DANG 2.3 O1 O14
DFIX 1.5 0.01 C7 C2 N5 C2
DFIX 1.5 0.01 C5 C11 N5 C11
DANG 2.35 C3 C7
DANG 2.4 C3 C2
DFIX 1.5 0.01 C13 C3
SIMU 0.01 0.02 2 F1 > C13
DFIX 1.5 0.01 C10 C8
DFIX 1.5 0.01 N2 C8
DANG 2 0.01 C8 N2
DANG 2 0.01 C4 N2
DANG 2.6 0.01 N2 C1
DANG 2.5 0.05 C12 C6
DANG 2.4 0.01 C14 C6
DFIX 1.5 0.01 C9 C13

L.S. 10
PLAN  5
SIZE 0.1 0.1 0.11
TEMP 27.85
CONF
FREE O2 C10
CONN 24 Sm1
FREE N2 C1
FREE N2 C10
FREE N2 C8
FREE C3 C2
FREE N5 C13
BIND F21 C10
FREE F21 C4
FREE F21 C8
FREE C6 C12
FREE F1 C13
BIND C13 C9
FREE C8 C10
FREE C12 C10
BIND C4 C14
FREE C4 N2
FREE C4 C1
BIND C14 N2
FREE C14 C12
FREE C14 C8
FREE C14 C1
FREE C14 C10
BIND C10 C4
FREE C7 C3
FREE C2 C13
LIST 4
MORE -1
fmap 2
acta
SHEL 999 0.74
TWIN -1 0 0 0 -1 0 0 0 -1 2
OMIT -5 -1 2
OMIT -5 1 2
OMIT -3 -3 2
OMIT -3 3 2
OMIT -2 0 1
OMIT -2 0 3
OMIT 0 6 1
OMIT 4 0 0
REM <olex2.extras>
REM <HklSrc "%.\\mo_4F321_SmCs_0m_a.hkl">
REM </olex2.extras>

WGHT    0.120900   12.357700
BASF   0.31702
FVAR       0.28177   0.60874
SM1   6    0.500000    0.190220    0.500000    10.50000    0.04706    0.02869 =
         0.02666    0.00000    0.00112    0.00000
CS1   2    0.500000   -0.312391    0.000000    10.50000    0.09209    0.03578 =
         0.03849    0.00000   -0.00944    0.00000
O1    5    0.518503   -0.090661    0.197439    11.00000    0.11680    0.07224 =
         0.06582   -0.03605    0.00298   -0.00716
O2    5    0.665466   -0.134407    0.166958    11.00000    0.09988    0.09564 =
         0.09985   -0.00524   -0.00405   -0.00720
PART 1
O3    5    0.466079    0.015540    0.319758    21.00000    0.08047    0.05328 =
         0.04402   -0.01215   -0.00939   -0.01180
PART 0
O4    5    0.507138    0.504758    0.219110    11.00000    0.13977    0.06564 =
         0.08383    0.03494    0.02559    0.01397
PART 2
O5    5    0.498134   -0.049787    0.400039   -21.00000    0.07460    0.04903 =
         0.03114   -0.01588   -0.00988   -0.00524
PART 1
O6    5    0.598554    0.135480    0.603907    21.00000    0.06134    0.05722 =
         0.06483    0.00572    0.00313    0.00668
O7    5    0.554736    0.031524    0.344951    21.00000    0.08175    0.05401 =
         0.05416   -0.01158   -0.00055    0.00981
PART 2
O8    5    0.459355    0.351951    0.327648   -21.00000    0.09455    0.04896 =
         0.04250    0.01745    0.00386    0.00323
O9    5    0.600200    0.133155    0.454588   -21.00000    0.06459    0.05378 =
         0.05998    0.00310    0.00242    0.01603
PART 1
O10   5    0.512064    0.284598    0.256553    21.00000    0.08529    0.04257 =
         0.03838    0.00774    0.00490   -0.00105
O11   5    0.505516    0.422879    0.427264    21.00000    0.09307    0.03653 =
         0.04929    0.00787    0.00531   -0.00197
PART 0
O12   5    0.676971    0.161634    0.551213    11.00000    0.05610    0.06774 =
         0.14737    0.00516   -0.00448    0.00231
PART 2
O13   5    0.550666    0.353999    0.362724   -21.00000    0.08011    0.04732 =
         0.05194    0.01382    0.00707   -0.00314
O14   5    0.505628    0.111521    0.261581   -21.00000    0.07441    0.04658 =
         0.03744   -0.01262   -0.00694   -0.00126
PART 0
O15   5    0.628052   -0.331418    0.127621    11.00000    0.12628    0.11612 =
         0.11890    0.02828   -0.01540    0.00255
PART 1
O16   5    0.603122    0.283886    0.456074    21.00000    0.06263    0.04761 =
         0.05437    0.00714    0.00661    0.00729
PART 0
O17   5    0.621295   -0.182617   -0.016632    11.00000    0.12470    0.13367 =
         0.10210    0.00591    0.00235   -0.02085
PART 2
O18   5    0.596580    0.277298    0.602118   -21.00000    0.05929    0.04540 =
         0.05692    0.00053   -0.00121    0.01935
PART 0
N1    4    0.625144    0.173914    0.536361    11.00000    0.05669    0.04937 =
         0.06432    0.00685    0.00457    0.00764
N3    4    0.642455   -0.219784    0.092178    11.00000    0.11110    0.11849 =
         0.10638    0.01819    0.00151   -0.00695
N4    4    0.508132   -0.014014    0.278533    11.00000    0.07916    0.05094 =
         0.04335   -0.01818   -0.00621   -0.00352
N6    4    0.507850    0.404763    0.300943    11.00000    0.09902    0.05054 =
         0.05107    0.02033    0.00725    0.00200

F1    3    0.724767   -0.415394    0.701730    11.00000    0.17585    0.15165 =
         0.12777    0.04236   -0.05619    0.00827
N5    4    0.653125   -0.337482    0.424663    11.00000    0.08328    0.12696 =
         0.10170    0.02175   -0.00735   -0.04588
C2    1    0.592031   -0.366306    0.453823    11.00000    0.09449    0.12574 =
         0.12862    0.00916   -0.00217   -0.03616
C3    1    0.684203   -0.425678    0.492912    11.00000    0.09017    0.10186 =
         0.11469    0.01690   -0.00109   -0.01797
C5    1    0.685856   -0.194169    0.607667    11.00000    0.10615    0.14214 =
         0.12222    0.02911   -0.02267   -0.04271
C7    1    0.590856   -0.354524    0.601606    11.00000    0.10027    0.12098 =
         0.12747    0.00705    0.00767   -0.03500
C9    1    0.675137   -0.336642    0.693195    11.00000    0.11452    0.14389 =
         0.11236    0.03416   -0.03104   -0.02654
C11   1    0.655532   -0.197296    0.471459    11.00000    0.09365    0.12591 =
         0.11399    0.03916   -0.02357   -0.04655
C13   1    0.640012   -0.415936    0.597838    11.00000    0.10139    0.12402 =
         0.11815    0.02156   -0.01136   -0.03512
F21   3    0.677850    0.060401    0.003229    11.00000    0.22980    0.26036 =
         0.15361   -0.02580   -0.06076   -0.02807
N2    4    0.648847    0.292971    0.022750    11.00000    0.11813    0.13765 =
         0.12963    0.00293   -0.00198    0.00513
C1    1    0.593645    0.146156    0.176038    11.00000    0.13922    0.15051 =
         0.14577    0.00109   -0.00125   -0.00183
C4    1    0.589373    0.153714   -0.034680    11.00000    0.11050    0.13126 =
         0.11463    0.00069   -0.01682   -0.00994
C6    1    0.682783    0.260257   -0.095596    11.00000    0.12057    0.14201 =
         0.13183   -0.00329    0.00940   -0.00065
C8    1    0.649603    0.139017   -0.057943    11.00000    0.13429    0.13815 =
         0.13880   -0.00335   -0.00622    0.00401
C10   1    0.624357    0.074214    0.065208    11.00000    0.12720    0.14134 =
         0.13343   -0.00659   -0.00199   -0.00259
C12   1    0.649880    0.215418    0.152624    11.00000    0.11259    0.13169 =
         0.11856    0.00337   -0.00423   -0.00407
C14   1    0.587248    0.298898   -0.013718    11.00000    0.10828    0.13625 =
         0.11511   -0.00021   -0.01329    0.00086
HKLF 4




REM  mo_4f321_smcs_0m_a_c.res in C2
REM wR2 = 0.2194, GooF = S = 1.119, Restrained GooF = 1.290 for all data
REM R1 = 0.0680 for 4859 Fo > 4sig(Fo) and 0.0852 for all 6201 data
REM 373 parameters refined using 478 restraints

END

WGHT      0.1212     12.3071

REM Highest difference peak  2.064,  deepest hole -1.532,  1-sigma level  0.224
Q1    1   0.7267  0.3906  0.0815  11.00000  0.05    2.06
Q2    1   0.7287 -0.0089  0.0827  11.00000  0.05    1.92
Q3    1   0.5810 -0.3148  0.5501  11.00000  0.05    1.39
Q4    1   0.6995  0.2472 -0.0849  11.00000  0.05    1.37
Q5    1   0.7013  0.1676 -0.0735  11.00000  0.05    1.35
;
_shelx_res_checksum   65562

_shelx_hkl_file
;
  -4   0   0  722.87   33.80
   6   0   0 9999.00  466.87
  -6   0   0 8048.58  453.84
  -8   0   0 4883.95  210.34
   8   0   0 5016.59  210.09
 -10   0   0 3564.75  159.42
  10   0   0 3718.88  159.09
 -12   0   0 2405.83  111.57
 -14   0   0 1051.24   62.45
 -14   0   0 1078.73   58.27
 -16   0   0  715.87   50.19
  16   0   0  779.42   35.55
  16   0   0  693.02   32.62
 -16   0   0  731.36   46.40
  16   0   0  754.98   32.32
  18   0   0  388.03   21.84
  18   0   0  395.47   18.79
 -18   0   0  420.25   33.58
  18   0   0  379.45   19.06
 -18   0   0  443.52   37.52
  20   0   0  379.34   21.86
  20   0   0  392.73   18.41
  20   0   0  345.88   18.32
 -20   0   0  360.53   33.56
 -20   0   0  397.15   37.46
 -22   0   0  316.42   37.42
  22   0   0  406.38   18.92
  22   0   0  386.48   22.71
 -22   0   0  387.32   36.65
  22   0   0  329.14   19.34
  24   0   0  112.68    8.36
 -24   0   0  128.44   26.09
 -24   0   0  123.93   27.86
  24   0   0  125.31   11.77
  26   0   0   45.38    8.99
 -26   0   0   49.52   22.62
 -26   0   0   40.83   20.68
  26   0   0   49.74    5.42
 -28   0   0    8.16   24.61
 -28   0   0   34.93   24.07
  28   0   0   29.10    7.48
  28   0   0   34.11    5.58
 -30   0   0   34.85   27.80
  30   0   0   29.25    5.69
  30   0   0   26.34    7.80
  32   0   0    8.16    5.81
 -32   0   0    4.08   31.19
  32   0   0   24.87    5.35
  34   0   0    8.06    4.20
  34   0   0    0.31    4.28
  36   0   0    8.83    6.35
  -1  -1   0  500.35   26.95
   1  -1   0  535.10   24.75
   1   1   0  459.85   27.13
  -3  -1   0  598.86   34.47
  -3  -1   0  604.22   31.80
   3  -1   0  627.33   28.20
  -3   1   0  644.71   28.25
   5  -1   0   35.51    4.04
  -5  -1   0   37.46    3.19
  -5  -1   0   35.61    3.19
   5  -1   0   36.79    2.93
   5   1   0   54.13    3.64
   5   1   0   54.19    3.14
  -5   1   0   54.85    4.88
  -5   1   0   53.43    3.28
   5   1   0   51.67    2.30
   5   1   0   57.61    3.82
   7  -1   0  132.49    8.86
  -7  -1   0  110.84   12.82
  -7  -1   0  131.73    5.82
  -7  -1   0  137.25    6.94
   7   1   0  105.32    6.75
   7   1   0  101.99    6.42
  -7   1   0   97.07    6.02
  -7   1   0  101.51    8.44
   7   1   0  101.52    5.13
   7   1   0   96.93    5.75
  -9  -1   0  132.15    8.07
   9  -1   0  139.84    6.58
  -9  -1   0  118.74   14.40
   9  -1   0  138.61    6.34
   9  -1   0  132.78    7.53
   9  -1   0  124.28   10.42
  -9  -1   0  126.36    7.53
  -9  -1   0  131.54    6.89
  -9   1   0  149.05   11.47
   9   1   0  147.76    6.73
   9   1   0  144.11    7.39
  -9   1   0  151.45    7.89
   9   1   0  156.17    8.87
   9   1   0  142.40    8.18
 -11  -1   0  428.85   17.99
  11  -1   0  400.98   18.90
 -11  -1   0  369.60   32.57
  11  -1   0  414.30   17.52
 -11  -1   0  453.56   20.10
 -11  -1   0  416.95   29.81
 -11  -1   0  415.95   18.74
  11   1   0  390.83   18.51
 -11   1   0  362.10   23.93
 -11   1   0  394.88   19.08
  11   1   0  386.54   17.85
  11   1   0  412.32   20.44
 -13  -1   0    4.55   10.24
  13  -1   0   14.64    3.12
 -13  -1   0   18.02    2.70
 -13  -1   0   15.78    2.07
 -13  -1   0   14.36    8.14
  13  -1   0   17.30    3.04
  13  -1   0   16.27    2.05
  13  -1   0    9.58    5.40
  13   1   0   24.75    4.26
 -13   1   0   22.63    3.33
  13   1   0   25.35    2.22
 -13   1   0   28.43    7.87
  15  -1   0   21.25    4.12
 -15  -1   0   19.43    2.14
 -15  -1   0   22.20   12.69
  15  -1   0   21.79    3.45
 -15  -1   0   12.01    8.61
  15  -1   0   20.05    2.49
 -15  -1   0   17.20    1.78
  15   1   0   22.06    3.42
  15   1   0   12.62    3.68
 -15   1   0   19.40    7.97
  15   1   0   17.71    2.15
 -17  -1   0   78.44   21.12
  17  -1   0   63.15    4.35
  17  -1   0   62.07    5.21
  17  -1   0   59.32    6.29
 -17  -1   0   61.92    3.34
 -17  -1   0   78.11   17.96
  17   1   0   74.31    7.44
 -17   1   0   59.78   12.95
 -17   1   0   68.59   15.00
  17   1   0   64.15    5.24
  17   1   0   65.98    4.62
 -19  -1   0   29.64   16.90
  19  -1   0   57.86    6.56
  19  -1   0   59.15    5.53
  19  -1   0   59.36    4.31
 -19  -1   0   57.53   16.88
  19   1   0   51.44    4.21
  19   1   0   37.15    6.90
 -19   1   0   49.13   12.95
 -19   1   0   73.90   17.53
  19   1   0   46.52    4.81
  21  -1   0   66.79    7.58
  21  -1   0   58.02    4.76
 -21  -1   0   75.21   20.22
 -21  -1   0   57.86   21.02
  21   1   0   58.50    9.12
  21   1   0   55.08    5.58
 -21   1   0   41.16   15.22
  21   1   0   65.93    4.97
 -21   1   0   76.41   15.82
 -23  -1   0   26.59   20.15
  23  -1   0   37.87    7.38
  23  -1   0   41.14    4.26
 -23  -1   0   16.84   17.58
 -23   1   0   53.11   18.12
  23   1   0   56.44    7.10
  23   1   0   40.28    8.04
 -23   1   0   37.88   15.75
  23   1   0   41.72    4.04
 -25  -1   0  -18.09   20.10
  25  -1   0   19.48    5.58
  25  -1   0   13.94    3.11
 -25  -1   0  -23.29   18.94
  25   1   0   19.31    6.24
  25   1   0   18.76    4.36
 -25   1   0   -2.69   14.40
 -25   1   0    7.01   16.27
 -27  -1   0   15.80   25.47
  27  -1   0   16.17    3.60
  27  -1   0   16.86    5.54
 -27  -1   0   10.03   24.26
 -27   1   0   54.21   19.85
  27   1   0   12.24    3.86
 -27   1   0   25.49   18.15
  27   1   0   27.74    7.42
  29  -1   0   13.83    3.76
  29  -1   0   11.31    5.07
 -29  -1   0  -28.53   27.33
 -29   1   0   13.34   18.90
  29   1   0    6.94    4.97
 -29   1   0   13.21   18.85
  29   1   0   19.11    4.65
 -31  -1   0    5.31   35.51
  31  -1   0    4.33    4.33
  31  -1   0    4.96    3.05
  31   1   0   10.75    6.25
 -31   1   0    9.29   16.98
  31   1   0   16.19    4.75
  33  -1   0    3.41    4.57
 -33  -1   0    1.80   42.78
  33  -1   0    7.08    3.60
  33   1   0    6.95    5.32
  33   1   0    2.73    3.74
  35  -1   0   -2.00    2.25
  35  -1   0   -0.17    3.84
  35   1   0   -0.87    3.94
  35   1   0    2.82    3.69
   0  -2   0 8587.75  435.25
   0   2   0 8960.53  438.20
  -2  -2   0  630.23   35.53
   2   2   0  454.89   33.04
  -4   2   0  239.18   16.01
   4   2   0  261.93   12.40
   4   2   0  257.73   12.94
  -4   2   0  252.52   12.06
  -6  -2   0 1031.14   55.94
  -6  -2   0 1068.49   61.49
   6  -2   0 1036.40   48.21
  -6   2   0 1087.06   48.69
  -8  -2   0 1388.90   78.04
   8  -2   0 1414.95   61.44
  -8  -2   0 1370.43   72.02
  -8   2   0 1387.01   62.09
  10  -2   0 1336.26   61.39
 -10  -2   0 1392.05   80.40
 -10   2   0 1441.10   62.92
  12  -2   0 1015.27   47.29
 -12  -2   0  890.92   63.82
 -12  -2   0 1068.69   61.24
 -12   2   0 1064.98   49.06
 -14  -2   0  585.66   49.16
 -14  -2   0  609.73   27.34
 -14  -2   0  654.83   29.85
  14  -2   0  649.56   32.24
  14  -2   0  697.42   26.52
 -14  -2   0  629.75   45.50
 -14  -2   0  606.03   28.57
  14  -2   0  576.14   28.43
 -14   2   0  594.71   33.41
  14   2   0  582.63   28.42
  14   2   0  589.45   26.37
  14   2   0  631.62   30.98
 -16  -2   0  397.22   18.85
 -16  -2   0  425.00   20.09
  16  -2   0  404.56   18.17
 -16  -2   0  405.98   37.59
  16  -2   0  410.39   21.20
 -16  -2   0  422.68   41.61
  16  -2   0  392.09   20.28
  16   2   0  414.15   18.28
 -16   2   0  430.79   26.55
  16   2   0  433.56   20.65
  16   2   0  395.92   22.75
 -18  -2   0  171.25   31.23
  18  -2   0  186.80   11.84
