Repository: rguooo/AL-SynAgent

# AL-SynAgent (Active Learning and Knowledge-Extraction Agent for Synthesis)
A closed-loop framework that couples active-learning-guided experimentation with literature-derived knowledge and chemistry-informed design principles to accelerate synthesis in standard laboratories.
please cite: doi.xxx

File: ferroelectric/(R-4-F-321)4CsSm(NO3)8/300K/olex2/temp/mo_4f321_smcs_0m_a.ins
TITL mo_4f321_smcs_0m_a_c.res in C2
REM Old TITL mo_4F321_SmCs_0m_a.res in C14
REM SHELXT solution in C2: R1 0.207, Rweak 0.018, Alpha 0.074
REM <I/s> 0.000 for 0 systematic absences, Orientation as input
REM Flack x = 0.497 ( 0.016 ) from 1916 Parsons' quotients
REM Formula found by SHELXT: C51 N12 O11 Sm2
CELL 0.71073 23.7857 10.0887 10.041 90 91.644 90
ZERR 2 0.005 0.0022 0.0022 0 0.005 0
LATT -7
SYMM -X,+Y,-Z
SFAC C Cs F N O Sm
UNIT 56 2 8 24 48 2
DFIX 1.5 0.01 N2 C12 C12 C1 C10 C1 C4 C10
SIMU 0.01 0.02 2 F21 > C14
DANG 2.2 C10 C12
DFIX 1.4 F21 C10
DANG 1.6 O11 O13
DFIX 1.5 0.01 N2 C14
SIMU 0.01 0.02 2 Sm1 > N6
DFIX 1.54 C4 C10
DFIX 1.24 0.01 O15 N3 O2 N3 O17 N3
DFIX 1.5 0.01 N2 C6 C4 C8 C8 C6
ISOR 0.01 0.02 O17 N3 O15 O2
ISOR 0.01 0.02 C4 C10 C1 C14 C12 N2 C6 C8
DFIX 1.5 0.01 C4 C14
DANG 2.6 0.01 O2 F21
DANG 2.5 N2 C4
DANG 2.4 0.01 C14 C1
DANG 1.9 C4 C1
DANG 2.4 0.01 C12 C14
DANG 1.6 O13 O10
DANG 1.6 O8 O10
DANG 2.1 C8 C10
DANG 2.2 0.02 C1 C4
DANG 1.6 O11 O8
DANG 1.6 O16 O18
DANG 1.6 O18 O6
DANG 1.6 O6 O9
DANG 1.6 O9 O16
DANG 1.6 O7 O14
DANG 1.6 O7 O5
DANG 1.6 O5 O3
DANG 1.6 O3 O14
DFIX 1.3 0.01 O4 N6 O10 N6 O13 N6 O8 N6 O11 N6
DANG 2.3 O7 O1
DANG 2.3 O1 O5
DANG 2.3 O1 O14
DFIX 1.5 0.01 C7 C2 N5 C2
DFIX 1.5 0.01 C5 C11 N5 C11
DANG 2.35 C3 C7
DANG 2.4 C3 C2
DFIX 1.5 0.01 C13 C3
SIMU 0.01 0.02 2 F1 > C13
DFIX 1.5 0.01 C10 C8
DFIX 1.5 0.01 N2 C8
DANG 2 0.01 C8 N2
DANG 2 0.01 C4 N2
DANG 2.6 0.01 N2 C1
DANG 2.5 0.05 C12 C6
DANG 2.4 0.01 C14 C6
DFIX 1.5 0.01 C9 C13

L.S. 10
PLAN  5
SIZE 0.1 0.1 0.11
TEMP 27.85
CONF
FREE O2 C10
CONN 24 Sm1
FREE N2 C1
FREE N2 C10
FREE N2 C8
FREE C3 C2
FREE N5 C13
BIND F21 C10
FREE F21 C4
FREE F21 C8
FREE C6 C12
FREE F1 C13
BIND C13 C9
FREE C8 C10
FREE C12 C10
BIND C4 C14
FREE C4 N2
FREE C4 C1
BIND C14 N2
FREE C14 C12
FREE C14 C8
FREE C14 C1
FREE C14 C10
BIND C10 C4
FREE C7 C3
FREE C2 C13
LIST 4
MORE -1
fmap 2
acta
BASF 0.32
SHEL 999 0.74
TWIN -1 0 0 0 -1 0 0 0 -1 2
OMIT -5 -1 2
OMIT -5 1 2
OMIT -3 -3 2
OMIT -3 3 2
OMIT -2 0 1
OMIT -2 0 3
OMIT 0 6 1
OMIT 4 0 0
WGHT 0.1209 12.3577
FVAR 0.28175 0.60859
REM <olex2.extras>
REM <HklSrc "%.\\mo_4F321_SmCs_0m_a.hkl">
REM </olex2.extras>

Sm1   6     0.50000  0.19022  0.50000  10.50000  0.04706  0.02869  0.02665 =
 0.00000  0.00112  0.00000
Cs1   2     0.50000 -0.31239  0.00000  10.50000  0.09209  0.03578  0.03849 =
 0.00000 -0.00944  0.00000
O1    5     0.51851 -0.09067  0.19743  11.00000  0.11670  0.07221  0.06590 =
 -0.03604  0.00311 -0.00720
O2    5     0.66548 -0.13448  0.16697  11.00000  0.09985  0.09542  0.09959 =
 -0.00510 -0.00410 -0.00727
PART 1
O3    5     0.46607  0.01556  0.31981  21.00000  0.08035  0.05328  0.04409 =
 -0.01212 -0.00938 -0.01182
PART 0
O4    5     0.50710  0.50477  0.21914  11.00000  0.13973  0.06575  0.08375 =
 0.03500  0.02562  0.01397
PART 2
O5    5     0.49811 -0.04978  0.40002 -21.00000  0.07444  0.04902  0.03126 =
 -0.01588 -0.00988 -0.00526
PART 1
O6    5     0.59854  0.13540  0.60388  21.00000  0.06126  0.05731  0.06481 =
 0.00574  0.00312  0.00669
O7    5     0.55472  0.03147  0.34494  21.00000  0.08163  0.05401  0.05417 =
 -0.01161 -0.00051  0.00979
PART 2
O8    5     0.45936  0.35198  0.32762 -21.00000  0.09454  0.04896  0.04251 =
 0.01742  0.00379  0.00322
O9    5     0.60015  0.13304  0.45458 -21.00000  0.06449  0.05387  0.05997 =
 0.00310  0.00242  0.01606
PART 1
O10   5     0.51208  0.28456  0.25661  21.00000  0.08523  0.04260  0.03834 =
 0.00766  0.00484 -0.00103
O11   5     0.50553  0.42289  0.42724  21.00000  0.09310  0.03652  0.04925 =
 0.00783  0.00524 -0.00195
PART 0
O12   5     0.67698  0.16163  0.55123  11.00000  0.05613  0.06794  0.14747 =
 0.00525 -0.00446  0.00224
PART 2
O13   5     0.55067  0.35396  0.36274 -21.00000  0.08013  0.04742  0.05190 =
 0.01378  0.00701 -0.00311
O14   5     0.50559  0.11150  0.26150 -21.00000  0.07432  0.04662  0.03754 =
 -0.01262 -0.00686 -0.00126
PART 0
O15   5     0.62806 -0.33143  0.12761  11.00000  0.12627  0.11606  0.11882 =
 0.02829 -0.01543  0.00251
PART 1
O16   5     0.60314  0.28386  0.45607  21.00000  0.06261  0.04777  0.05437 =
 0.00716  0.00659  0.00731
PART 0
O17   5     0.62131 -0.18258 -0.01664  11.00000  0.12464  0.13366  0.10207 =
 0.00591  0.00243 -0.02083
PART 2
O18   5     0.59657  0.27726  0.60212 -21.00000  0.05925  0.04557  0.05694 =
 0.00053 -0.00116  0.01928
PART 0
N1    4     0.62514  0.17392  0.53635  11.00000  0.05664  0.04947  0.06433 =
 0.00683  0.00456  0.00767
N3    4     0.64246 -0.21980  0.09215  11.00000  0.11105  0.11841  0.10628 =
 0.01822  0.00161 -0.00697
N4    4     0.50813 -0.01405  0.27855  11.00000  0.07904  0.05095  0.04342 =
 -0.01822 -0.00617 -0.00351
N6    4     0.50786  0.40474  0.30092  11.00000  0.09903  0.05054  0.05100 =
 0.02038  0.00717  0.00201

F1    3     0.72477 -0.41536  0.70178  11.00000  0.17562  0.15167  0.12794 =
 0.04233 -0.05619  0.00805
N5    4     0.65312 -0.33746  0.42457  11.00000  0.08325  0.12701  0.10166 =
 0.02171 -0.00738 -0.04585
C2    1     0.59205 -0.36640  0.45390  11.00000  0.09437  0.12568  0.12850 =
 0.00913 -0.00225 -0.03611
C3    1     0.68424 -0.42571  0.49287  11.00000  0.09007  0.10207  0.11462 =
 0.01683 -0.00100 -0.01793
C5    1     0.68583 -0.19410  0.60763  11.00000  0.10611  0.14215  0.12224 =
 0.02903 -0.02258 -0.04282
C7    1     0.59088 -0.35446  0.60167  11.00000  0.10023  0.12083  0.12732 =
 0.00688  0.00778 -0.03494
C9    1     0.67518 -0.33670  0.69312  11.00000  0.11442  0.14386  0.11233 =
 0.03412 -0.03102 -0.02654
C11   1     0.65551 -0.19730  0.47142  11.00000  0.09367  0.12600  0.11399 =
 0.03892 -0.02359 -0.04652
C13   1     0.64004 -0.41601  0.59781  11.00000  0.10128  0.12403  0.11803 =
 0.02151 -0.01134 -0.03508

F21   3     0.67804  0.06013  0.00313  11.00000  0.22939  0.26035  0.15424 =
 -0.02605 -0.06091 -0.02742
N2    4     0.64885  0.29287  0.02272  11.00000  0.11790  0.13750  0.12949 =
 0.00283 -0.00192  0.00513
C1    1     0.59370  0.14588  0.17594  11.00000  0.13913  0.15044  0.14576 =
 0.00102 -0.00124 -0.00174
C4    1     0.58941  0.15354 -0.03472  11.00000  0.11035  0.13110  0.11459 =
 0.00054 -0.01682 -0.00997
C6    1     0.68283  0.26028 -0.09558  11.00000  0.12017  0.14176  0.13166 =
 -0.00346  0.00956 -0.00075
C8    1     0.64963  0.13900 -0.05814  11.00000  0.13413  0.13800  0.13880 =
 -0.00349 -0.00620  0.00404
C10   1     0.62448  0.07413  0.06508  11.00000  0.12692  0.14118  0.13339 =
 -0.00675 -0.00193 -0.00245
C12   1     0.64989  0.21539  0.15264  11.00000  0.11240  0.13157  0.11846 =
 0.00333 -0.00417 -0.00396
C14   1     0.58726  0.29872 -0.01376  11.00000  0.10815  0.13615  0.11506 =
 -0.00029 -0.01326  0.00083
HKLF 4

END
