Repository: rguooo/AL-SynAgent

# AL-SynAgent (Active Learning and Knowledge-Extraction Agent for Synthesis)
A closed-loop framework that couples active-learning-guided experimentation with literature-derived knowledge and chemistry-informed design principles to accelerate synthesis in standard laboratories.
please cite: doi.xxx

File: ferroelectric/(R-4-F-321)4CsSm(NO3)8/300K/olex2/temp/mo_4f321_smcs_0m_a.res
TITL mo_4f321_smcs_0m_a_c.res in C2
    mo_4f321_smcs_0m_a.res
    created by SHELXL-2019/3 at 20:03:30 on 18-Nov-2024
REM Old TITL mo_4F321_SmCs_0m_a.res in C14
REM SHELXT solution in C2: R1 0.207, Rweak 0.018, Alpha 0.074
REM <I/s> 0.000 for 0 systematic absences, Orientation as input
REM Flack x = 0.497 ( 0.016 ) from 1916 Parsons' quotients
REM Formula found by SHELXT: C51 N12 O11 Sm2
CELL 0.71073 23.7857 10.0887 10.041 90 91.644 90
ZERR 2 0.005 0.0022 0.0022 0 0.005 0
LATT -7
SYMM -X,+Y,-Z
SFAC C Cs F N O Sm
UNIT 56 2 8 24 48 2
DFIX 1.5 0.01 N2 C12 C12 C1 C10 C1 C4 C10
SIMU 0.01 0.02 2 F21 > C14
DANG 2.2 C10 C12
DFIX 1.4 F21 C10
DANG 1.6 O11 O13
DFIX 1.5 0.01 N2 C14
SIMU 0.01 0.02 2 Sm1 > N6
DFIX 1.54 C4 C10
DFIX 1.24 0.01 O15 N3 O2 N3 O17 N3
DFIX 1.5 0.01 N2 C6 C4 C8 C8 C6
ISOR 0.01 0.02 O17 N3 O15 O2
ISOR 0.01 0.02 C4 C10 C1 C14 C12 N2 C6 C8
DFIX 1.5 0.01 C4 C14
DANG 2.6 0.01 O2 F21
DANG 2.5 N2 C4
DANG 2.4 0.01 C14 C1
DANG 1.9 C4 C1
DANG 2.4 0.01 C12 C14
DANG 1.6 O13 O10
DANG 1.6 O8 O10
DANG 2.1 C8 C10
DANG 2.2 0.02 C1 C4
DANG 1.6 O11 O8
DANG 1.6 O16 O18
DANG 1.6 O18 O6
DANG 1.6 O6 O9
DANG 1.6 O9 O16
DANG 1.6 O7 O14
DANG 1.6 O7 O5
DANG 1.6 O5 O3
DANG 1.6 O3 O14
DFIX 1.3 0.01 O4 N6 O10 N6 O13 N6 O8 N6 O11 N6
DANG 2.3 O7 O1
DANG 2.3 O1 O5
DANG 2.3 O1 O14
DFIX 1.5 0.01 C7 C2 N5 C2
DFIX 1.5 0.01 C5 C11 N5 C11
DANG 2.35 C3 C7
DANG 2.4 C3 C2
DFIX 1.5 0.01 C13 C3
SIMU 0.01 0.02 2 F1 > C13
DFIX 1.5 0.01 C10 C8
DFIX 1.5 0.01 N2 C8
DANG 2 0.01 C8 N2
DANG 2 0.01 C4 N2
DANG 2.6 0.01 N2 C1
DANG 2.5 0.05 C12 C6
DANG 2.4 0.01 C14 C6
DFIX 1.5 0.01 C9 C13

L.S. 10
PLAN  5
SIZE 0.1 0.1 0.11
TEMP 27.85
CONF
FREE O2 C10
CONN 24 Sm1
FREE N2 C1
FREE N2 C10
FREE N2 C8
FREE C3 C2
FREE N5 C13
BIND F21 C10
FREE F21 C4
FREE F21 C8
FREE C6 C12
FREE F1 C13
BIND C13 C9
FREE C8 C10
FREE C12 C10
BIND C4 C14
FREE C4 N2
FREE C4 C1
BIND C14 N2
FREE C14 C12
FREE C14 C8
FREE C14 C1
FREE C14 C10
BIND C10 C4
FREE C7 C3
FREE C2 C13
LIST 4
MORE -1
fmap 2
acta
SHEL 999 0.74
TWIN -1 0 0 0 -1 0 0 0 -1 2
OMIT -5 -1 2
OMIT -5 1 2
OMIT -3 -3 2
OMIT -3 3 2
OMIT -2 0 1
OMIT -2 0 3
OMIT 0 6 1
OMIT 4 0 0
REM <olex2.extras>
REM <HklSrc "%.\\mo_4F321_SmCs_0m_a.hkl">
REM </olex2.extras>

WGHT    0.120900   12.357700
BASF   0.31702
FVAR       0.28177   0.60874
SM1   6    0.500000    0.190220    0.500000    10.50000    0.04706    0.02869 =
         0.02666    0.00000    0.00112    0.00000
CS1   2    0.500000   -0.312391    0.000000    10.50000    0.09209    0.03578 =
         0.03849    0.00000   -0.00944    0.00000
O1    5    0.518503   -0.090661    0.197439    11.00000    0.11680    0.07224 =
         0.06582   -0.03605    0.00298   -0.00716
O2    5    0.665466   -0.134407    0.166958    11.00000    0.09988    0.09564 =
         0.09985   -0.00524   -0.00405   -0.00720
PART 1
O3    5    0.466079    0.015540    0.319758    21.00000    0.08047    0.05328 =
         0.04402   -0.01215   -0.00939   -0.01180
PART 0
O4    5    0.507138    0.504758    0.219110    11.00000    0.13977    0.06564 =
         0.08383    0.03494    0.02559    0.01397
PART 2
O5    5    0.498134   -0.049787    0.400039   -21.00000    0.07460    0.04903 =
         0.03114   -0.01588   -0.00988   -0.00524
PART 1
O6    5    0.598554    0.135480    0.603907    21.00000    0.06134    0.05722 =
         0.06483    0.00572    0.00313    0.00668
O7    5    0.554736    0.031524    0.344951    21.00000    0.08175    0.05401 =
         0.05416   -0.01158   -0.00055    0.00981
PART 2
O8    5    0.459355    0.351951    0.327648   -21.00000    0.09455    0.04896 =
         0.04250    0.01745    0.00386    0.00323
O9    5    0.600200    0.133155    0.454588   -21.00000    0.06459    0.05378 =
         0.05998    0.00310    0.00242    0.01603
PART 1
O10   5    0.512064    0.284598    0.256553    21.00000    0.08529    0.04257 =
         0.03838    0.00774    0.00490   -0.00105
O11   5    0.505516    0.422879    0.427264    21.00000    0.09307    0.03653 =
         0.04929    0.00787    0.00531   -0.00197
PART 0
O12   5    0.676971    0.161634    0.551213    11.00000    0.05610    0.06774 =
         0.14737    0.00516   -0.00448    0.00231
PART 2
O13   5    0.550666    0.353999    0.362724   -21.00000    0.08011    0.04732 =
         0.05194    0.01382    0.00707   -0.00314
O14   5    0.505628    0.111521    0.261581   -21.00000    0.07441    0.04658 =
         0.03744   -0.01262   -0.00694   -0.00126
PART 0
O15   5    0.628052   -0.331418    0.127621    11.00000    0.12628    0.11612 =
         0.11890    0.02828   -0.01540    0.00255
PART 1
O16   5    0.603122    0.283886    0.456074    21.00000    0.06263    0.04761 =
         0.05437    0.00714    0.00661    0.00729
PART 0
O17   5    0.621295   -0.182617   -0.016632    11.00000    0.12470    0.13367 =
         0.10210    0.00591    0.00235   -0.02085
PART 2
O18   5    0.596580    0.277298    0.602118   -21.00000    0.05929    0.04540 =
         0.05692    0.00053   -0.00121    0.01935
PART 0
N1    4    0.625144    0.173914    0.536361    11.00000    0.05669    0.04937 =
         0.06432    0.00685    0.00457    0.00764
N3    4    0.642455   -0.219784    0.092178    11.00000    0.11110    0.11849 =
         0.10638    0.01819    0.00151   -0.00695
N4    4    0.508132   -0.014014    0.278533    11.00000    0.07916    0.05094 =
         0.04335   -0.01818   -0.00621   -0.00352
N6    4    0.507850    0.404763    0.300943    11.00000    0.09902    0.05054 =
         0.05107    0.02033    0.00725    0.00200

F1    3    0.724767   -0.415394    0.701730    11.00000    0.17585    0.15165 =
         0.12777    0.04236   -0.05619    0.00827
N5    4    0.653125   -0.337482    0.424663    11.00000    0.08328    0.12696 =
         0.10170    0.02175   -0.00735   -0.04588
C2    1    0.592031   -0.366306    0.453823    11.00000    0.09449    0.12574 =
         0.12862    0.00916   -0.00217   -0.03616
C3    1    0.684203   -0.425678    0.492912    11.00000    0.09017    0.10186 =
         0.11469    0.01690   -0.00109   -0.01797
C5    1    0.685856   -0.194169    0.607667    11.00000    0.10615    0.14214 =
         0.12222    0.02911   -0.02267   -0.04271
C7    1    0.590856   -0.354524    0.601606    11.00000    0.10027    0.12098 =
         0.12747    0.00705    0.00767   -0.03500
C9    1    0.675137   -0.336642    0.693195    11.00000    0.11452    0.14389 =
         0.11236    0.03416   -0.03104   -0.02654
C11   1    0.655532   -0.197296    0.471459    11.00000    0.09365    0.12591 =
         0.11399    0.03916   -0.02357   -0.04655
C13   1    0.640012   -0.415936    0.597838    11.00000    0.10139    0.12402 =
         0.11815    0.02156   -0.01136   -0.03512
F21   3    0.677850    0.060401    0.003229    11.00000    0.22980    0.26036 =
         0.15361   -0.02580   -0.06076   -0.02807
N2    4    0.648847    0.292971    0.022750    11.00000    0.11813    0.13765 =
         0.12963    0.00293   -0.00198    0.00513
C1    1    0.593645    0.146156    0.176038    11.00000    0.13922    0.15051 =
         0.14577    0.00109   -0.00125   -0.00183
C4    1    0.589373    0.153714   -0.034680    11.00000    0.11050    0.13126 =
         0.11463    0.00069   -0.01682   -0.00994
C6    1    0.682783    0.260257   -0.095596    11.00000    0.12057    0.14201 =
         0.13183   -0.00329    0.00940   -0.00065
C8    1    0.649603    0.139017   -0.057943    11.00000    0.13429    0.13815 =
         0.13880   -0.00335   -0.00622    0.00401
C10   1    0.624357    0.074214    0.065208    11.00000    0.12720    0.14134 =
         0.13343   -0.00659   -0.00199   -0.00259
C12   1    0.649880    0.215418    0.152624    11.00000    0.11259    0.13169 =
         0.11856    0.00337   -0.00423   -0.00407
C14   1    0.587248    0.298898   -0.013718    11.00000    0.10828    0.13625 =
         0.11511   -0.00021   -0.01329    0.00086
HKLF 4




REM  mo_4f321_smcs_0m_a_c.res in C2
REM wR2 = 0.2194, GooF = S = 1.119, Restrained GooF = 1.290 for all data
REM R1 = 0.0680 for 4859 Fo > 4sig(Fo) and 0.0852 for all 6201 data
REM 373 parameters refined using 478 restraints

END  
     
WGHT      0.1212     12.3071 

REM Highest difference peak  2.064,  deepest hole -1.532,  1-sigma level  0.224
Q1    1   0.7267  0.3906  0.0815  11.00000  0.05    2.06
Q2    1   0.7287 -0.0089  0.0827  11.00000  0.05    1.92
Q3    1   0.5810 -0.3148  0.5501  11.00000  0.05    1.39
Q4    1   0.6995  0.2472 -0.0849  11.00000  0.05    1.37
Q5    1   0.7013  0.1676 -0.0735  11.00000  0.05    1.35
