Repository: rguooo/AL-SynAgent

# AL-SynAgent (Active Learning and Knowledge-Extraction Agent for Synthesis)
A closed-loop framework that couples active-learning-guided experimentation with literature-derived knowledge and chemistry-informed design principles to accelerate synthesis in standard laboratories.
please cite: doi.xxx

File: ferroelectric/(R-4-F-321)4RbEu(NO3)8/413K/mo_S4F321_EuRb_413K/mo_S4F321_EuRb_413K_0m_e.res
TITL mo_S4F321_EuRb_413K_0m_e.res in C222(1)
    mo_s4f321_eurb_413k_0m_e.res
    created by SHELXL-2019/3 at 21:16:22 on 31-Oct-2024
REM Old TITL Integration of S4F321_EuRb_413K
REM SHELXT solution in C222(1): R1 0.270, Rweak 0.122, Alpha 0.162
REM <I/s> 16.507 for 6 systematic absences, Orientation as input
REM Flack x = 0.498 ( 0.010 ) from 913 Parsons' quotients
REM Formula found by SHELXT: C30 Eu F6 N6 O4
CELL 0.71073 9.9457 24.743 9.9699 90 90 90
ZERR 2 0.0013 0.0039 0.0012 0 0 0
LATT -7
SYMM -X,-Y,0.5+Z
SYMM -X,+Y,0.5-Z
SYMM +X,-Y,-Z
SFAC C Eu F N O Rb
UNIT 64 2 8 24 48 2
DANG 2.5 N16 C003
DANG 2.5 C3 C2
EADP Eu01 Rb01
DANG 2.5 N16 C3
DFIX 1.5 0.01 C7 N16 C7 C003 C2 C003 C27 C2 C3 C27 C4 C3 C4 N16 N16 C14 C2 C14
SIMU 0.01 0.02 2 C4 C003 C7 C2 N16 C14 C27 C5 C3 F26 F20
ISOR 0.01 0.02 C3 C003 C7 C2 N16 C14 C27 C5 C4 F26 F20
SADI N16 C5 N16 C14
DANG 2.1 0.02 C3 F20
DFIX 2.4 0.01 Eu01 O10 Eu01 O6 Eu01 O11
DANG 2.2 0.02 N16 C2
DANG 2.2 O11 O10
DFIX 1.5 0.01 C27 C2
SADI C5 C2 C2 C14
DANG 2 C2 F26
DANG 2.2 O6 O3
DANG 1.5 O11 O6
DFIX 1.3 0.01 O15 N2 O5 N2 O4 N2
EADP N005 O005
DANG 1.5 O10 O6
DFIX 1.3 0.01 O3 N005 O6 N005
DFIX 2.4 0.01 Eu01 O5
DFIX 2.4 0.01 Eu01 O3
DFIX 1.3 0.01 O10 N005 O11 N005 O6 N005 O3 N005
DANG 1.5 O10 O3
DFIX 2.4 0.01 Eu01 O1
DFIX 2.6 0.01 Eu01 O9
DANG 2 O1 O9
DFIX 1.3 O1 N004
DFIX 1.3 O9 N004
EADP N004 O004
SIMU 0.01 0.02 2 O3 Eu01 N2 O5 O15 O6 O1 O9 O11 O10 O4 Rb01 N005 O005 N004 =
 O004
ISOR 0.01 0.02 O3 Eu01 N2 O5 O15 O6 O1 O9 O11 O10 O4 Rb01 N005 O005 N004 O004
DANG 2.5 C14 C7
DANG 2.5 C14 C4
DANG 2.5 C7 C4
SADI F26 C27 F20 C27
DANG 3 C5 C14
DANG 2.5 C5 C7
DANG 2.5 C5 C4
DFIX 1.36 0.01 F26 C27 F20 C27
DANG 2 C003 F26
DANG 2 C5 F20
DANG 2.2 N16 F20
DANG 3 C14 F20
DANG 3 C5 F26
DANG 2.5 C4 F20
DANG 2 C5 C27
EXYZ Eu01 Rb01
EXYZ N005 O005
EXYZ N004 O004

L.S. 5
PLAN  30
TEMP 139.85
CONF
CONN 48 Eu01
FREE C7 C5
FREE F26 C5
FREE F20 C2
FREE F20 C14
BIND C5 C2
FREE C5 C4
FREE C5 C003
FREE C5 C3
FREE C5 C27
LIST 4
MORE -1
fmap 2
acta
TWIN -1 0 0 0 -1 0 0 0 -1 2
REM <olex2.extras>
REM <HklSrc "%.\\mo_S4F321_EuRb_413K_0m_e.hkl">
REM </olex2.extras>

WGHT    0.019870  123.562996
BASF   0.39732
FVAR       0.29751
PART 1
EU01  2    0.258203    0.500000    0.500000    10.25000    0.05718    0.09726 =
         0.06598   -0.02888    0.00000    0.00000

PART 0
C003  1    0.269037    0.710282    0.003566    11.00000    0.17082    0.16200 =
         0.16550   -0.00066    0.00005    0.00043

PART 7
N004  4    0.451210    0.467311    0.293120    10.50000    0.13480    0.12239 =
         0.12462   -0.00263    0.00419   -0.00009
PART 5
N005  4    0.049031    0.504033    0.284390    10.50000    0.08644    0.06526 =
         0.07787   -0.00376   -0.01131   -0.00138
PART 2
RB01  6    0.258203    0.500000    0.500000    10.25000    0.05718    0.09726 =
         0.06598   -0.02888    0.00000    0.00000
PART 0
N2    4    0.269460    0.623725    0.507946    11.00000    0.16641    0.15796 =
         0.16242   -0.01148   -0.00069   -0.00603
O5    5    0.350784    0.588889    0.454469    11.00000    0.16493    0.16609 =
         0.16118   -0.00816    0.00020   -0.00257
O4    5    0.305562    0.670566    0.553608    11.00000    0.19222    0.15670 =
         0.17176    0.01602    0.02609   -0.00147
O15   5    0.203068    0.598171    0.600769    11.00000    0.16122    0.16059 =
         0.15795   -0.01792   -0.00307   -0.00591

C7    1    0.147491    0.688973    0.081967    11.00000    0.17632    0.17127 =
         0.16680   -0.00110    0.00195    0.00609
O6    5    0.032367    0.508980    0.413906    10.25000    0.08357    0.06725 =
         0.07815   -0.00498   -0.00712    0.00011
O3    5    0.175795    0.491553    0.273569    10.25000    0.08241    0.06609 =
         0.07565   -0.00615   -0.00724   -0.00274
O1    5    0.462599    0.511038    0.370135    10.50000    0.13674    0.12593 =
         0.12362    0.00084    0.00170   -0.00335
O9    5    0.409809    0.431274    0.372875    10.50000    0.13646    0.12584 =
         0.12914   -0.00459   -0.00032    0.00061
PART 6
O005  5    0.049031    0.504033    0.284390    10.50000    0.08644    0.06526 =
         0.07787   -0.00376   -0.01131   -0.00138
PART 0
O11   5    0.103335    0.461599    0.340975    10.25000    0.08384    0.06820 =
         0.07754   -0.00587   -0.00747   -0.00017
O10   5    0.121928    0.543821    0.332286    10.25000    0.08372    0.06792 =
         0.07814   -0.00484   -0.00772   -0.00134
PART 8
O004  5    0.451210    0.467311    0.293120    10.50000    0.13480    0.12239 =
         0.12462   -0.00263    0.00419   -0.00009

PART 0
N16   4    0.189152    0.630309    0.068922    11.00000    0.18333    0.17808 =
         0.17291    0.00633    0.00360   -0.00527
C14   1    0.321540    0.645748    0.147701    11.00000    0.18220    0.18168 =
         0.17385    0.00586   -0.00094   -0.00527
C2    1    0.365760    0.663477    0.000428    11.00000    0.17998    0.18244 =
         0.17550    0.00027    0.00012   -0.00363
C3    1    0.264159    0.602397   -0.150862    11.00000    0.18718    0.18162 =
         0.18195   -0.00065    0.00110   -0.00011
C4    1    0.213594    0.582017   -0.016255    11.00000    0.18994    0.17948 =
         0.18244    0.00465    0.00216   -0.00564
C27   1    0.373151    0.646516   -0.145593    11.00000    0.18450    0.18382 =
         0.17945   -0.00222    0.00058   -0.00318
F26   3    0.439525    0.694844   -0.159258    10.50000    0.19223    0.19343 =
         0.18399    0.01062    0.00751   -0.01021
F20   3    0.433771    0.616464   -0.050224    10.50000    0.18868    0.18195 =
         0.18558    0.00064   -0.01098    0.00984
C5    1    0.214997    0.657451   -0.089900    11.00000    0.18074    0.17926 =
         0.17457   -0.00227   -0.00170    0.00027
HKLF 4




REM  mo_S4F321_EuRb_413K_0m_e.res in C222(1)
REM wR2 = 0.3502, GooF = S = 1.067, Restrained GooF = 1.263 for all data
REM R1 = 0.1466 for 2410 Fo > 4sig(Fo) and 0.1735 for all 3429 data
REM 214 parameters refined using 472 restraints

END  
     
WGHT      0.2000      0.0000 

REM Highest difference peak  2.185,  deepest hole -2.446,  1-sigma level  0.258
Q1    1   0.3258  0.5000  0.5000  10.50000  0.05    1.17
Q2    1   0.1125  0.5043  0.2442  11.00000  0.05    1.04
Q3    1   0.2314  0.4700  0.5152  11.00000  0.05    1.01
Q4    1   0.3558  0.5019  0.2394  11.00000  0.05    1.00
Q5    1   0.5167  0.5082  0.3660  11.00000  0.05    0.99
Q6    1  -0.0029  0.5061  0.3183  11.00000  0.05    0.97
Q7    1   0.2078  0.4585  0.4159  11.00000  0.05    0.96
Q8    1   0.3192  0.5983  0.0352  11.00000  0.05    0.89
Q9    1   0.2490  0.4910  0.5761  11.00000  0.05    0.78
Q10   1   0.0981  0.6611  0.0837  11.00000  0.05    0.77
Q11   1   0.1463  0.6048  0.0253  11.00000  0.05    0.77
Q12   1   0.3545  0.7015 -0.0001  11.00000  0.05    0.75
Q13   1   0.2103  0.6995 -0.1093  11.00000  0.05    0.70
Q14   1  -0.0222  0.5041  0.4583  11.00000  0.05    0.67
Q15   1  -0.0761  0.5000  0.5000  10.50000  0.05    0.63
Q16   1   0.2408  0.6713  0.4999  11.00000  0.05    0.63
Q17   1   0.3862  0.4689  0.2848  11.00000  0.05    0.63
Q18   1   0.1014  0.7310 -0.1490  11.00000  0.05    0.62
Q19   1   0.3205  0.5415 -0.0264  11.00000  0.05    0.62
Q20   1   0.1485  0.6293  0.4321  11.00000  0.05    0.61
Q21   1   0.2963  0.5984 -0.0650  11.00000  0.05    0.60
Q22   1   0.1917  0.7028  0.0850  11.00000  0.05    0.58
Q23   1   0.1096  0.6224  0.4364  11.00000  0.05    0.57
Q24   1   0.4105  0.6890  0.3975  11.00000  0.05    0.55
Q25   1   0.1012  0.5948 -0.2146  11.00000  0.05    0.55
Q26   1   0.1308  0.6700  0.7058  11.00000  0.05    0.54
Q27   1   0.0493  0.4002  0.1946  11.00000  0.05    0.52
Q28   1   0.2436  0.6372  0.3595  11.00000  0.05    0.51
Q29   1   0.4335  0.6311  0.1637  11.00000  0.05    0.51
Q30   1   0.1080  0.6675  0.3155  11.00000  0.05    0.51

  REM The information below was added by Olex2.
  REM
  REM R1 = 0.1466 for 2410 Fo > 4sig(Fo) and 0.1735 for all 18336 data
  REM 214 parameters refined using n/a restraints
  REM Highest difference peak 2.19, deepest hole -2.45
  REM Mean Shift 0, Max Shift 0.002.

  REM +++ Tabular Listing of Refinement Information +++
  REM R1_all = 0.1735
  REM R1_gt = 0.1466
  REM wR_ref = 0.3502
  REM GOOF = 1.067
  REM Shift_max = 0.002
  REM Shift_mean = 0
  REM Reflections_all = 18336
  REM Reflections_gt = 2410
  REM Parameters = 214
  REM Hole = -2.45
  REM Peak = 2.19
  REM Flack = n/a
