Repository: rguooo/AL-SynAgent

# AL-SynAgent (Active Learning and Knowledge-Extraction Agent for Synthesis)
A closed-loop framework that couples active-learning-guided experimentation with literature-derived knowledge and chemistry-informed design principles to accelerate synthesis in standard laboratories.
please cite: doi.xxx

File: ferroelectric/(R-4-F-321)4RbEu(NO3)8/300K/mo_S4F321_EuRb_0m的全部附件20241017/mo_S4F321_EuRb_0m_a.ins
TITL mo_S4F321_EuRb_0m_a.res in C2
REM Old TITL Integration of S4F321_EuRb
REM SHELXT solution in C2: R1 0.197, Rweak 0.027, Alpha 0.063
REM <I/s> 0.000 for 0 systematic absences, Orientation as input
REM Flack x = 0.451 ( 0.015 ) from 1329 Parsons' quotients
REM Formula found by SHELXT: C60 Eu N14 O14 I
CELL 0.71073 24.1824 9.9071 9.9156 90 91.33 90
ZERR 2 0.0101 0.0033 0.0042 0 0.01 0
LATT -7
SYMM -X,+Y,-Z
SFAC C H Eu F N O Rb
UNIT 56 104 2 8 24 48 2
EQIV $1 1-X,+Y,-Z
EQIV $2 +X,1+Y,+Z
DFIX 1.5 C9 C7 C2 C7 N5 C2 N5 C5 C9 C3 N5 C3 C11 C5
ISOR 0.01 0.02 N1
DFIX 2.5 O2_$1 Eu1_$2
EADP N4 O11
SIMU 0.01 0.02 2 Eu1 > N7
EADP N7 O3
DANG 2.5 C11 C3
DELU 0.001 0.002 Eu1 N1
DANG 2.5 C11 C9
ISOR 0.01 0.02 O6
DANG 2.5 C3 C7
DANG 2.5 C2 C5
ISOR 0.01 0.02 O4 O1 O8 O13
ISOR 0.01 0.02 O19
DANG 3 C11 C7
DFIX 1.5 C8 C14 C14 C10 C12 C10 C12 N2 C6 N2 C6 C4 C8 C4 C8 C1 C1 N2
DANG 3 C11 C2
DFIX 1.35 O5 N7 O19 N4
DANG 2 C11 F1
DANG 2 C3 F1
DFIX 1.36 O15 N3 O2 N3
DANG 2 F1 C9
DANG 3 N2 C14
DANG 2.4 C1 C14
DANG 2.4 N2 C4
DANG 2.5 C12 C14
DANG 2.5 0.02 C4 C14
DANG 3 0.02 C10 C6
DANG 2.5 C6 C8
DANG 2.5 C8 C10
DFIX 1.36 F2 C14
SIMU 0.01 0.02 2 F2 > C14
SIMU 0.01 0.02 2 F1 > C13
ISOR 0.01 0.02 O7
DANG 2 H3b H5b
DFIX 1.5 0.01 C11 C13
EXYZ N4 O11
EXYZ N7 O3

L.S. 25
PLAN  2
SIZE 0.1 0.1 0.11
TEMP 26.85
CONF
CONN 20 Eu1
DAMP 2000
LIST 4
MORE -1
BOND $H
fmap 2
acta
BASF 0.92
TWIN -1 0 0 0 -1 0 0 0 -1 2
WGHT 0.1901 0
FVAR 0.2744
REM <olex2.extras>
REM <HklSrc "%.\\mo_S4F321_EuRb_0m_a.hkl">
REM </olex2.extras>

Eu1   3     0.50000  0.30198  0.00000  10.50000  0.04603  0.02678  0.02860 =
 0.00000  0.00503  0.00000
Rb1   7     0.50000  0.80716  0.50000  10.50000  0.05671  0.01604  0.02957 =
 0.00000 -0.00057  0.00000
PART 2
O1    6     0.49616  0.38834  0.24735  10.50000  0.07320  0.06676  0.06812 =
 -0.00041  0.00200 -0.00098
O2    6     0.54183  1.13407  0.16672  10.50000  0.09228  0.02669  0.04003 =
 0.01529  0.00675  0.00497
O3    6     0.35630  0.72047  0.41779  10.50000  0.12153  0.13663  0.10884 =
 0.04812 -0.00256  0.04104
O4    6     0.49117  0.54441  0.08610  10.50000  0.07681  0.07256  0.07122 =
 0.00457  0.00708 -0.00030
PART 1
O5    6     0.38340  0.74091  0.53792  10.50000  0.11889  0.13285  0.10703 =
 0.04674 -0.00456  0.03851
O6    6     0.53757  0.46500  0.17591  10.50000  0.07363  0.06964  0.06660 =
 0.00087  0.00626  0.00098
PART 0
O7    6     0.49794  0.99258  0.29132  11.00000  0.10248  0.05026  0.06306 =
 0.04512  0.01678  0.00615
PART 1
O8    6     0.44923  0.45613  0.17060  10.50000  0.07671  0.07364  0.07008 =
 0.00097  0.00514  0.00089
O9    6     0.50367  1.06262  0.09443  10.50000  0.09252  0.02326  0.04260 =
 0.01444  0.00442  0.00242
PART 0
O10   6     0.40508  0.37014 -0.09476  11.00000  0.05640  0.05990  0.07948 =
 0.01978 -0.00236 -0.01430
PART 1
O11   6     0.38052  0.83983  0.37534  10.50000  0.11832  0.13053  0.10641 =
 0.04474 -0.00854  0.03665
PART 0
O12   6     0.32606  0.32321 -0.04087  11.00000  0.07198  0.12780  0.13077 =
 0.00484 -0.00938 -0.00320
O13   6     0.48463  0.59499  0.30733  11.00000  0.09745  0.09282  0.09652 =
 -0.01303  0.00490  0.00168
O14   6     0.40021  0.22142  0.05339  11.00000  0.06137  0.07559  0.07898 =
 -0.00104  0.00041 -0.01608
PART 2
O15   6     0.45288  1.13133  0.14625  10.50000  0.09798  0.02943  0.04008 =
 0.01572  0.00165  0.00367
PART 1
O16   6     0.39130  0.67438  0.54698  10.50000  0.12111  0.13494  0.10666 =
 0.04845 -0.00161  0.04251
O17   6     0.48847  1.20926  0.23560  10.50000  0.09839  0.02725  0.04077 =
 0.01161  0.00337  0.00257
PART 2
O18   6     0.38229  0.91723  0.48502  10.50000  0.11373  0.12878  0.10597 =
 0.04158 -0.01263  0.04141
O19   6     0.33939  0.93916  0.34540  10.50000  0.11225  0.12284  0.10233 =
 0.03385 -0.00883  0.03028
PART 0
N1    5     0.49439  0.51305  0.21151  11.00000  0.07347  0.07238  0.06826 =
 -0.00014  0.00501  0.00097
N3    5     0.49656  1.08313  0.21505  11.00000  0.09499  0.02478  0.03919 =
 0.02126  0.00555  0.00456
PART 2
N4    5     0.38052  0.83983  0.37534  10.50000  0.11832  0.13053  0.10641 =
 0.04474 -0.00854  0.03665
PART 0
N6    5     0.37645  0.28279 -0.02666  11.00000  0.05439  0.07496  0.08499 =
 0.01099 -0.00317  0.00254
PART 1
N7    5     0.35630  0.72047  0.41779  10.50000  0.12153  0.13663  0.10884 =
 0.04812 -0.00256  0.04104

PART 0
F1    4     0.27376  0.68742 -0.17387  11.00000  0.13513  0.28275  0.21727 =
 -0.05578  0.00838 -0.05618
N5    5     0.34979  0.79365  0.07334  11.00000  0.08734  0.24264  0.13185 =
 -0.06934 -0.00417 -0.03814
AFIX 13
H5    2     0.35245  0.77603  0.17053  11.00000 -1.20000
AFIX 0
C2    1     0.40108  0.86901  0.03587  11.00000  0.08100  0.24190  0.14592 =
 -0.06432  0.00559 -0.04735
AFIX 23
H2a   2     0.39377  0.95981  0.00350  11.00000 -1.20000
H2b   2     0.42942  0.86964  0.10673  11.00000 -1.20000
AFIX 0
C3    1     0.32783  0.66631  0.00653  11.00000  0.10211  0.24494  0.14967 =
 -0.05934 -0.00275 -0.03207
AFIX 23
H3a   2     0.33994  0.58380  0.05081  11.00000 -1.20000
H3b   2     0.28807  0.66636 -0.00893  11.00000 -1.20000
AFIX 0
C5    1     0.29802  0.87592  0.04785  11.00000  0.09181  0.25382  0.14149 =
 -0.06634 -0.01539 -0.03134
AFIX 23
H5a   2     0.30010  0.96284  0.09270  11.00000 -1.20000
H5b   2     0.26525  0.82830  0.07631  11.00000 -1.20000
AFIX 0
C7    1     0.41194  0.77342 -0.07128  11.00000  0.08546  0.24595  0.15381 =
 -0.06492  0.00095 -0.04127
AFIX 23
H7a   2     0.43912  0.70798 -0.03970  11.00000 -1.20000
H7b   2     0.42714  0.82089 -0.14753  11.00000 -1.20000
AFIX 0
C9    1     0.36002  0.70135 -0.11553  11.00000  0.09457  0.24748  0.15299 =
 -0.06269 -0.00709 -0.03363
AFIX 13
H9    2     0.36898  0.61965 -0.16627  11.00000 -1.20000
AFIX 0
C11   1     0.29903  0.89081 -0.10526  11.00000  0.09791  0.26190  0.15571 =
 -0.06496 -0.01755 -0.02208
AFIX 23
H11a  2     0.26106  0.90365 -0.13632  11.00000 -1.20000
H11b  2     0.31851  0.97407 -0.12399  11.00000 -1.20000
AFIX 0
C13   1     0.32324  0.78458 -0.19188  11.00000  0.09797  0.25923  0.15571 =
 -0.06856 -0.01468 -0.03652
AFIX 13
H13   2     0.33342  0.80909 -0.28379  11.00000 -1.20000
AFIX 0

F2    4     0.27412  0.12119  0.40196  11.00000  0.14016  0.24024  0.16492 =
 -0.00754 -0.05194 -0.08630
N2    5     0.35176  0.39458  0.48697  11.00000  0.12221  0.17883  0.09646 =
 0.01068 -0.01111 -0.05895
AFIX 13
H2    2     0.34928  0.48968  0.46034  11.00000 -1.20000
AFIX 0
C1    1     0.34919  0.30084  0.36369  11.00000  0.11934  0.17222  0.08591 =
 0.02156 -0.01635 -0.06490
AFIX 23
H1a   2     0.31204  0.29953  0.32467  11.00000 -1.20000
H1b   2     0.37436  0.33216  0.29567  11.00000 -1.20000
AFIX 0
C4    1     0.41488  0.22115  0.47681  11.00000  0.12139  0.18950  0.10349 =
 0.01078 -0.02544 -0.05100
AFIX 23
H4a   2     0.44334  0.22760  0.40977  11.00000 -1.20000
H4b   2     0.42811  0.15826  0.54525  11.00000 -1.20000
AFIX 0
C6    1     0.40959  0.35944  0.54321  11.00000  0.11478  0.18502  0.09314 =
 0.00409 -0.03666 -0.05601
AFIX 23
H6a   2     0.43751  0.42231  0.51334  11.00000 -1.20000
H6b   2     0.41064  0.35383  0.64090  11.00000 -1.20000
AFIX 0
C8    1     0.36550  0.16170  0.41105  11.00000  0.12167  0.18087  0.09624 =
 0.01744 -0.01655 -0.06146
AFIX 13
H8    2     0.37407  0.09987  0.33727  11.00000 -1.20000
AFIX 0
C10   1     0.30839  0.20819  0.61339  11.00000  0.12572  0.18707  0.10432 =
 0.01402  0.00074 -0.05337
AFIX 23
H10a  2     0.27495  0.18041  0.65791  11.00000 -1.20000
H10b  2     0.33888  0.20298  0.67847  11.00000 -1.20000
AFIX 0
C12   1     0.30207  0.35151  0.56418  11.00000  0.12579  0.18441  0.10862 =
 0.01239  0.00532 -0.04806
AFIX 23
H12a  2     0.26923  0.35850  0.50656  11.00000 -1.20000
H12b  2     0.29747  0.41116  0.64068  11.00000 -1.20000
AFIX 0
C14   1     0.31923  0.11405  0.49596  11.00000  0.12136  0.18723  0.10554 =
 0.00523 -0.01445 -0.06808
AFIX 13
H14   2     0.32543  0.02126  0.52704  11.00000 -1.20000
AFIX 0
HKLF 4

END
