Repository: rguooo/AL-SynAgent

# AL-SynAgent (Active Learning and Knowledge-Extraction Agent for Synthesis)
A closed-loop framework that couples active-learning-guided experimentation with literature-derived knowledge and chemistry-informed design principles to accelerate synthesis in standard laboratories.
please cite: doi.xxx

File: ferroelectric/(R-4-F-321)4RbEu(NO3)8/300K/mo_S4F321_EuRb_0m的全部附件20241017/mo_S4F321_EuRb_0m_a.res
TITL mo_S4F321_EuRb_0m_a.res in C2
    mo_s4f321_eurb_0m_a.res
    created by SHELXL-2018/3 at 19:52:58 on 18-Nov-2024
REM Old TITL Integration of S4F321_EuRb
REM SHELXT solution in C2: R1 0.197, Rweak 0.027, Alpha 0.063
REM <I/s> 0.000 for 0 systematic absences, Orientation as input
REM Flack x = 0.451 ( 0.015 ) from 1329 Parsons' quotients
REM Formula found by SHELXT: C60 Eu N14 O14 I
CELL 0.71073 24.1824 9.9071 9.9156 90 91.33 90
ZERR 2 0.0101 0.0033 0.0042 0 0.01 0
LATT -7
SYMM -X,+Y,-Z
SFAC C H Eu F N O Rb
UNIT 56 104 2 8 24 48 2
EQIV $1 1-X,+Y,-Z
EQIV $2 +X,1+Y,+Z
DFIX 1.5 C9 C7 C2 C7 N5 C2 N5 C5 C9 C3 N5 C3 C11 C5
ISOR 0.01 0.02 N1
DFIX 2.5 O2_$1 Eu1_$2
EADP N4 O11
SIMU 0.01 0.02 2 Eu1 > N7
EADP N7 O3
DANG 2.5 C11 C3
DELU 0.001 0.002 Eu1 N1
DANG 2.5 C11 C9
ISOR 0.01 0.02 O6
DANG 2.5 C3 C7
DANG 2.5 C2 C5
ISOR 0.01 0.02 O4 O1 O8 O13
ISOR 0.01 0.02 O19
DANG 3 C11 C7
DFIX 1.5 C8 C14 C14 C10 C12 C10 C12 N2 C6 N2 C6 C4 C8 C4 C8 C1 C1 N2
DANG 3 C11 C2
DFIX 1.35 O5 N7 O19 N4
DANG 2 C11 F1
DANG 2 C3 F1
DFIX 1.36 O15 N3 O2 N3
DANG 2 F1 C9
DANG 3 N2 C14
DANG 2.4 C1 C14
DANG 2.4 N2 C4
DANG 2.5 C12 C14
DANG 2.5 0.02 C4 C14
DANG 3 0.02 C10 C6
DANG 2.5 C6 C8
DANG 2.5 C8 C10
DFIX 1.36 F2 C14
SIMU 0.01 0.02 2 F2 > C14
SIMU 0.01 0.02 2 F1 > C13
ISOR 0.01 0.02 O7
DANG 2 H3b H5b
DFIX 1.5 0.01 C11 C13
EXYZ N4 O11
EXYZ N7 O3

L.S. 25
PLAN  2
SIZE 0.1 0.1 0.11
TEMP 26.85
CONF
CONN 20 Eu1
DAMP 2000
LIST 4
MORE -1
BOND $H
fmap 2
acta
TWIN -1 0 0 0 -1 0 0 0 -1 2
REM <olex2.extras>
REM <HklSrc "%.\\mo_S4F321_EuRb_0m_a.hkl">
REM </olex2.extras>

WGHT    0.190100
BASF   0.91785
FVAR       0.27439
EU1   3    0.500000    0.301980    0.000000    10.50000    0.04602    0.02678 =
         0.02860    0.00000    0.00503    0.00000
RB1   7    0.500000    0.807157    0.500000    10.50000    0.05671    0.01604 =
         0.02956    0.00000   -0.00057    0.00000
PART 2
O1    6    0.496159    0.388344    0.247351    10.50000    0.07320    0.06676 =
         0.06812   -0.00041    0.00200   -0.00098
O2    6    0.541830    1.134070    0.166717    10.50000    0.09228    0.02669 =
         0.04003    0.01529    0.00675    0.00497
O3    6    0.356304    0.720468    0.417791    10.50000    0.12153    0.13664 =
         0.10885    0.04813   -0.00256    0.04104
O4    6    0.491164    0.544407    0.086097    10.50000    0.07681    0.07256 =
         0.07122    0.00457    0.00708   -0.00030
PART 1
O5    6    0.383395    0.740915    0.537922    10.50000    0.11890    0.13286 =
         0.10703    0.04674   -0.00456    0.03851
O6    6    0.537574    0.464997    0.175913    10.50000    0.07363    0.06964 =
         0.06660    0.00087    0.00626    0.00098
PART 0
O7    6    0.497939    0.992581    0.291319    11.00000    0.10248    0.05026 =
         0.06306    0.04513    0.01678    0.00615
PART 1
O8    6    0.449233    0.456125    0.170599    10.50000    0.07671    0.07365 =
         0.07008    0.00097    0.00514    0.00089
O9    6    0.503668    1.062617    0.094428    10.50000    0.09252    0.02326 =
         0.04260    0.01444    0.00442    0.00242
PART 0
O10   6    0.405078    0.370139   -0.094764    11.00000    0.05640    0.05990 =
         0.07948    0.01978   -0.00236   -0.01431
PART 1
O11   6    0.380519    0.839835    0.375344    10.50000    0.11832    0.13054 =
         0.10642    0.04475   -0.00854    0.03665
PART 0
O12   6    0.326058    0.323205   -0.040866    11.00000    0.07198    0.12781 =
         0.13078    0.00484   -0.00938   -0.00320
O13   6    0.484634    0.594995    0.307327    11.00000    0.09745    0.09282 =
         0.09652   -0.01303    0.00490    0.00168
O14   6    0.400214    0.221420    0.053391    11.00000    0.06137    0.07559 =
         0.07898   -0.00103    0.00041   -0.01608
PART 2
O15   6    0.452884    1.131326    0.146255    10.50000    0.09798    0.02943 =
         0.04008    0.01572    0.00165    0.00367
PART 1
O16   6    0.391299    0.674384    0.546979    10.50000    0.12112    0.13495 =
         0.10667    0.04845   -0.00161    0.04251
O17   6    0.488468    1.209256    0.235601    10.50000    0.09839    0.02725 =
         0.04077    0.01161    0.00337    0.00257
PART 2
O18   6    0.382289    0.917227    0.485026    10.50000    0.11373    0.12879 =
         0.10597    0.04159   -0.01263    0.04141
O19   6    0.339391    0.939165    0.345397    10.50000    0.11225    0.12284 =
         0.10234    0.03385   -0.00883    0.03028
PART 0
N1    5    0.494391    0.513049    0.211508    11.00000    0.07347    0.07238 =
         0.06826   -0.00014    0.00501    0.00097
N3    5    0.496558    1.083130    0.215047    11.00000    0.09499    0.02478 =
         0.03918    0.02126    0.00555    0.00456
PART 2
N4    5    0.380519    0.839835    0.375344    10.50000    0.11832    0.13054 =
         0.10642    0.04475   -0.00854    0.03665
PART 0
N6    5    0.376448    0.282789   -0.026657    11.00000    0.05439    0.07497 =
         0.08499    0.01099   -0.00317    0.00254
PART 1
N7    5    0.356304    0.720468    0.417791    10.50000    0.12153    0.13664 =
         0.10885    0.04813   -0.00256    0.04104

PART 0
F1    4    0.273757    0.687422   -0.173869    11.00000    0.13514    0.28275 =
         0.21727   -0.05578    0.00838   -0.05619
N5    5    0.349786    0.793645    0.073341    11.00000    0.08734    0.24264 =
         0.13185   -0.06934   -0.00417   -0.03813
AFIX  13
H5    2    0.352449    0.776031    0.170529    11.00000   -1.20000
AFIX   0
C2    1    0.401081    0.869011    0.035867    11.00000    0.08100    0.24191 =
         0.14592   -0.06432    0.00559   -0.04735
AFIX  23
H2A   2    0.393766    0.959815    0.003507    11.00000   -1.20000
H2B   2    0.429416    0.869639    0.106728    11.00000   -1.20000
AFIX   0
C3    1    0.327830    0.666312    0.006533    11.00000    0.10211    0.24494 =
         0.14967   -0.05934   -0.00275   -0.03207
AFIX  23
H3A   2    0.339946    0.583799    0.050812    11.00000   -1.20000
H3B   2    0.288075    0.666358   -0.008929    11.00000   -1.20000
AFIX   0
C5    1    0.298025    0.875917    0.047846    11.00000    0.09181    0.25382 =
         0.14149   -0.06633   -0.01539   -0.03134
AFIX  23
H5A   2    0.300103    0.962839    0.092705    11.00000   -1.20000
H5B   2    0.265248    0.828296    0.076312    11.00000   -1.20000
AFIX   0
C7    1    0.411939    0.773424   -0.071283    11.00000    0.08547    0.24595 =
         0.15381   -0.06492    0.00095   -0.04127
AFIX  23
H7A   2    0.439122    0.707987   -0.039701    11.00000   -1.20000
H7B   2    0.427143    0.820896   -0.147532    11.00000   -1.20000
AFIX   0
C9    1    0.360018    0.701354   -0.115527    11.00000    0.09457    0.24748 =
         0.15299   -0.06269   -0.00709   -0.03363
AFIX  13
H9    2    0.368983    0.619653   -0.166272    11.00000   -1.20000
AFIX   0
C11   1    0.299031    0.890808   -0.105256    11.00000    0.09792    0.26190 =
         0.15572   -0.06496   -0.01755   -0.02208
AFIX  23
H11A  2    0.261065    0.903651   -0.136325    11.00000   -1.20000
H11B  2    0.318509    0.974071   -0.123995    11.00000   -1.20000
AFIX   0
C13   1    0.323241    0.784573   -0.191880    11.00000    0.09797    0.25923 =
         0.15571   -0.06856   -0.01467   -0.03652
AFIX  13
H13   2    0.333416    0.809084   -0.283786    11.00000   -1.20000
AFIX   0

F2    4    0.274123    0.121196    0.401962    11.00000    0.14017    0.24024 =
         0.16493   -0.00754   -0.05194   -0.08631
N2    5    0.351759    0.394578    0.486974    11.00000    0.12221    0.17883 =
         0.09647    0.01068   -0.01111   -0.05895
AFIX  13
H2    2    0.349275    0.489683    0.460336    11.00000   -1.20000
AFIX   0
C1    1    0.349188    0.300838    0.363691    11.00000    0.11934    0.17222 =
         0.08592    0.02156   -0.01635   -0.06490
AFIX  23
H1A   2    0.312036    0.299535    0.324670    11.00000   -1.20000
H1B   2    0.374363    0.332163    0.295669    11.00000   -1.20000
AFIX   0
C4    1    0.414882    0.221151    0.476814    11.00000    0.12140    0.18950 =
         0.10349    0.01078   -0.02544   -0.05100
AFIX  23
H4A   2    0.443340    0.227604    0.409767    11.00000   -1.20000
H4B   2    0.428114    0.158266    0.545249    11.00000   -1.20000
AFIX   0
C6    1    0.409593    0.359443    0.543212    11.00000    0.11479    0.18502 =
         0.09315    0.00410   -0.03666   -0.05601
AFIX  23
H6A   2    0.437516    0.422310    0.513338    11.00000   -1.20000
H6B   2    0.410643    0.353826    0.640903    11.00000   -1.20000
AFIX   0
C8    1    0.365497    0.161699    0.411051    11.00000    0.12168    0.18088 =
         0.09625    0.01744   -0.01655   -0.06146
AFIX  13
H8    2    0.374068    0.099870    0.337271    11.00000   -1.20000
AFIX   0
C10   1    0.308389    0.208191    0.613390    11.00000    0.12572    0.18707 =
         0.10433    0.01402    0.00074   -0.05337
AFIX  23
H10A  2    0.274954    0.180416    0.657914    11.00000   -1.20000
H10B  2    0.338885    0.202980    0.678473    11.00000   -1.20000
AFIX   0
C12   1    0.302072    0.351508    0.564183    11.00000    0.12580    0.18441 =
         0.10863    0.01239    0.00533   -0.04805
AFIX  23
H12A  2    0.269232    0.358501    0.506558    11.00000   -1.20000
H12B  2    0.297469    0.411161    0.640679    11.00000   -1.20000
AFIX   0
C14   1    0.319230    0.114053    0.495964    11.00000    0.12136    0.18724 =
         0.10555    0.00522   -0.01445   -0.06809
AFIX  13
H14   2    0.325433    0.021260    0.527036    11.00000   -1.20000
AFIX   0
HKLF 4




REM  mo_S4F321_EuRb_0m_a.res in C2
REM wR2 = 0.275667, GooF = S = 1.03274, Restrained GooF = 1.02939 for all data
REM R1 = 0.092835 for 3522 Fo > 4sig(Fo) and 0.118169 for all 4884 data
REM 372 parameters refined using 450 restraints

END  
     
WGHT      0.1902      0.0000 

REM Highest difference peak  2.524,  deepest hole -2.860,  1-sigma level  0.275
Q1    1   0.5139  0.3043  0.1474  11.00000  0.05    1.40
Q2    1   0.3520  0.9290  0.0239  11.00000  0.05    1.26

  REM The information below was added by Olex2.
  REM
  REM R1 = 0.092835 for 3522 Fo > 4sig(Fo) and 0.118169 for all 20783 data
  REM 372 parameters refined using n/a restraints
  REM Highest difference peak 2.52, deepest hole -2.86
  REM Mean Shift 0, Max Shift 0.000.

  REM +++ Tabular Listing of Refinement Information +++
  REM R1_all = 0.118169
  REM R1_gt = 0.092835
  REM wR_ref = 0.275667
  REM GOOF = 1.03274
  REM Shift_max = 0.000
  REM Shift_mean = 0
  REM Reflections_all = 20783
  REM Reflections_gt = 3522
  REM Parameters = 372
  REM Hole = -2.86
  REM Peak = 2.52
  REM Flack = n/a
