Repository: rguooo/AL-SynAgent

# AL-SynAgent (Active Learning and Knowledge-Extraction Agent for Synthesis)
A closed-loop framework that couples active-learning-guided experimentation with literature-derived knowledge and chemistry-informed design principles to accelerate synthesis in standard laboratories.
please cite: doi.xxx

File: ferroelectric/(R-3-HOQ)4KPr(NO3)8/353K/mo_R3HQ_PrK_353K/olex2/originals/mo_R3HQ_PrK_353K_0m_a.res
TITL mo_R3HQ_PrK_353K_0m_a.res in P2(1)2(1)2
    mo_r3hq_prk_353k_0m_a.res
    created by SHELXL-2019/3 at 15:38:01 on 05-Nov-2024
REM Old TITL Integration of R3HQ_PrK_353K
REM SHELXT solution in P2(1)2(1)2: R1 0.174, Rweak 0.008, Alpha 0.024
REM <I/s> 1.582 for 20 systematic absences, Orientation a'=b, b'=c, c'=a
REM Flack x = 0.479 ( 0.025 ) from 878 Parsons' quotients
REM Formula found by SHELXT: C36 K N10 N3 Pr
CELL 0.71073 9.9188 24.4257 9.8593 90 90 90
ZERR 2 0.0006 0.0021 0.0008 0 0 0
LATT -1
SYMM -X,-Y,+Z
SYMM 0.5-X,0.5+Y,-Z
SYMM 0.5+X,0.5-Y,-Z
SFAC C K N O Pr
UNIT 56 2 24 56 2
EQIV $1 1-X,1-Y,+Z
DFIX 1.5 0.01 C16 C2 C16 C5 C9 C5 N2 C9 N2 C11 C11 C2
DFIX 1.5 0.01 C12 C14 C12 N7 C10 C14 C8 C10 C8 C6 C6 N7 C4 N7 C4 C1 C1 C10
SIMU 0.01 0.02 2 N7 > C14
DANG 2.3 C14 C1
SIMU 0.01 0.02 2 N2 C2 C5 C9 C11 C16
DANG 2.3 C14 C8
DANG 2.3 C4 C12
DANG 2.3 C4 C10
DANG 2.1 C15 C5
DELU 0.01 0.02
ISOR 0.01 0.02 N6
DFIX 1.41 0.01 O19 C11 O5 C5
DFIX 1.41 0.01 O11 C6 O21 C1
DANG 2.3 C12 C6
DANG 2.3 C6 C10
SIMU 0.01 0.02 2 Pr1 K1 O1 O3 O4 O6 O8 O10 O12 O14 O16 O18 > N1 N4 N6
SADI C16 C15 C16 C3
DFIX 1.5 0.01 C15 C7 C3 C13
DFIX 1.5 0.01 N2 C13 N2 C7 C16 C3 C16 C15
DANG 2.3 C8 N7
DFIX 1.3 0.01 O17 N3 O7 N3 O2 N3
DANG 1.85 O2 O7
DANG 1.85 O17 O7
DANG 1.85 O17 O2
DANG 1.85 O15 O9
DANG 1.85 O15 O13
DANG 1.85 O9 O13
FLAT O2 O7 O17 N3
FLAT O9 O13 O15 N5
SIMU 0.01 0.02 2 O2 O7 O9 O13 O15 O17 N3 N5
ISOR 0.01 0.02 O13 N3 O7 O17 O9 N5 O2 O15
SADI N2 C13 N2 C7
DANG 2.3 0.01 N2 C15
SIMU 0.01 0.02 2 C3 C7 C13 C15
ISOR 0.01 0.02 C13 C3 C7 C15
ISOR 0.01 0.02 O5 O19
ISOR 0.005 0.01 O11 O21

L.S. 50
PLAN  3
SIZE 0.1 0.1 0.11
TEMP 79.85
CONF
CONN 24 Pr1
FREE Pr1 N4_$1
FREE Pr1 N4
CONN 5 C6
BIND C6 O11
FREE C15 C5
FREE C15 C9
FREE C12 C10
BIND C16 C3
BIND C1 O21
BIND C5 O5
FREE C9 C13
BIND C11 O19
FREE O13 O2
FREE O13 O15
FREE O3 O18
FREE O3 O20
FREE O7 O15
FREE O7 O2
FREE O9 O2
FREE O16 O14
FREE O17 O15
FREE O22 O14
FREE O5 C16
FREE O5 C9
FREE O4 O18
FREE O4 O20
FREE O19 C2
FREE O19 N2
FREE N2 C15
FREE O23 O16
FREE O23 O22
BIND C3 C13
FREE C3 C2
DAMP 2000
LIST 4
MORE -1
HTAB
fmap 2
acta
TWIN -1 0 0 0 -1 0 0 0 -1 2
OMIT -5 2 10
OMIT -3 4 11
OMIT 0 7 10
OMIT 0 25 3
OMIT 5 2 10
OMIT 6 2 10
REM <olex2.extras>
REM <HklSrc "%.\\mo_R3HQ_PrK_353K_0m_a.hkl">
REM </olex2.extras>

WGHT    0.118900
BASF   0.48775
FVAR       0.31356   0.51882
PR1   5    0.500000    0.500000   -0.001266    10.50000    0.03436    0.05762 =
         0.03451    0.00000    0.00000    0.00991
K1    2    1.000000    0.500000    0.500087    10.50000    0.04696    0.09505 =
         0.04741    0.00000    0.00000    0.00323
O1    4    0.575811    0.597583    0.073835    11.00000    0.07715    0.06325 =
         0.06430    0.00366   -0.01169   -0.00012
PART 1
O2    4    1.032481    0.609597    0.593354    21.00000    0.13209    0.12288 =
         0.14162   -0.01199   -0.00034   -0.00797
PART 0
O3    4    0.659416    0.540489   -0.163833    10.50000    0.05323    0.08911 =
         0.05544   -0.00507    0.02432    0.00263
O4    4    0.670056    0.462664   -0.186297    10.50000    0.05706    0.08951 =
         0.06381   -0.00493    0.02726    0.00533
O6    4    0.498053    0.673386   -0.003732    11.00000    0.16876    0.06617 =
         0.13842   -0.00223   -0.02196    0.02274
PART 1
O7    4    0.879864    0.604924    0.448309    21.00000    0.12993    0.11804 =
         0.14139   -0.00361   -0.00244    0.00348
PART 0
O8    4    0.423165    0.596673   -0.075124    11.00000    0.06847    0.07159 =
         0.08608    0.02369   -0.01375    0.02147
PART 2
O9    4    1.068182    0.674179    0.443450   -21.00000    0.13783    0.12605 =
         0.14510   -0.00414    0.00442   -0.00635
PART 0
O10   4    0.806892    0.486830   -0.309620    11.00000    0.07655    0.09886 =
         0.08887   -0.01009    0.05656    0.01569
O12   4    0.799123    0.513243    0.299841    11.00000    0.09843    0.08529 =
         0.08501    0.00972   -0.03341    0.00595
PART 2
O13   4    1.124966    0.606372    0.533483   -21.00000    0.13491    0.12162 =
         0.14034   -0.00465    0.00185   -0.01247
PART 0
O14   4    0.678746    0.544603    0.178859    10.50000    0.07120    0.07275 =
         0.06576    0.00214   -0.01945   -0.00137
PART 2
O15   4    0.968187    0.612953    0.424154   -21.00000    0.13101    0.12161 =
         0.14457   -0.00219    0.00229   -0.00629
PART 0
O16   4    0.588495    0.493235    0.244331    10.50000    0.06917    0.07732 =
         0.05833    0.00788   -0.00688    0.00514
PART 1
O17   4    0.933837    0.684098    0.561054    21.00000    0.16647    0.13829 =
         0.15891   -0.01727    0.00097    0.00244
PART 0
O18   4    0.746800    0.505810   -0.095246    10.50000    0.04493    0.08893 =
         0.06593   -0.00182    0.01262    0.00930
O20   4    0.597144    0.506128   -0.249778    10.50000    0.05685    0.09041 =
         0.05407   -0.00527    0.02019    0.00241
O22   4    0.743541    0.495383    0.089045    10.50000    0.05929    0.07788 =
         0.07186    0.00162   -0.01139    0.00987
O23   4    0.670748    0.452726    0.159280    10.50000    0.06229    0.06971 =
         0.06907    0.00838   -0.01675    0.00770
N1    3    0.707581    0.506593    0.209677    11.00000    0.06091    0.07337 =
         0.06418    0.00564   -0.02248    0.00607
PART 1
N3    3    0.944165    0.635211    0.528076    21.00000    0.13177    0.12143 =
         0.14089   -0.00495    0.00310   -0.00498
PART 0
N4    3    0.500223    0.622965   -0.003207    11.00000    0.08209    0.06419 =
         0.08099    0.02042   -0.01482    0.00916
PART 2
N5    3    1.043121    0.630429    0.472784   -21.00000    0.13280    0.12196 =
         0.14182   -0.00641    0.00148   -0.00421
PART 0
N6    3    0.722256    0.492217   -0.223745    11.00000    0.05012    0.08751 =
         0.05935   -0.00800    0.03211    0.01094

O5    4    1.104792    0.711811   -0.114054    10.50000    0.19732    0.22481 =
         0.20935    0.01320   -0.00593    0.00545
O19   4    0.899381    0.711690    0.113234    10.50000    0.23097    0.22056 =
         0.22572   -0.01402    0.00551    0.00985
N2    3    1.004988    0.647972    0.115667    11.00000    0.14120    0.21551 =
         0.19027    0.00903    0.03389   -0.00279
C2    1    0.878186    0.679934   -0.051215    11.00000    0.13532    0.20850 =
         0.18618    0.01224    0.03511    0.02496
PART 1
C3    1    0.948443    0.599979   -0.059532    10.50000    0.18910    0.19296 =
         0.20220    0.00071    0.00014    0.00209
PART 0
C5    1    1.127653    0.655528   -0.094950    11.00000    0.13978    0.21788 =
         0.18555    0.00103    0.04630    0.01559
PART 2
C7    1    1.001010    0.588874    0.073663    10.50000    0.18940    0.19512 =
         0.20183    0.00511    0.00068    0.00503
PART 0
C9    1    1.118667    0.677896    0.046945    11.00000    0.13700    0.21444 =
         0.18638    0.00408    0.04121    0.00175
C11   1    0.856536    0.657588    0.089048    11.00000    0.13841    0.21578 =
         0.18731    0.01242    0.03394    0.00860
PART 1
C13   1    1.054772    0.596706    0.047892    10.50000    0.18863    0.19333 =
         0.20092    0.00265    0.00122    0.00684
PART 2
C15   1    0.979913    0.594970   -0.075859    10.50000    0.18879    0.19434 =
         0.20271   -0.00103    0.00056    0.00439
PART 0
C16   1    0.982971    0.651443   -0.134693    11.00000    0.13835    0.21184 =
         0.17893    0.00354    0.04074    0.01941

PART 1
O11   4    0.400636    0.735691    0.400879    10.50000    0.24199    0.24708 =
         0.25425    0.00370    0.00824    0.00380
PART 2
O21   4    0.597145    0.739434    0.612846    10.50000    0.25910    0.25930 =
         0.25249   -0.00098   -0.00833   -0.00839
PART 0
N7    3    0.378485    0.649821    0.484716    11.00000    0.22721    0.26289 =
         0.12247   -0.00562    0.03484   -0.00219
C1    1    0.565673    0.683301    0.620909    11.00000    0.22780    0.25575 =
         0.11022   -0.02072    0.03730    0.00258
C4    1    0.422447    0.664022    0.625513    11.00000    0.23060    0.26021 =
         0.11668   -0.02016    0.04077    0.00458
C6    1    0.448710    0.682270    0.376895    11.00000    0.22828    0.26461 =
         0.12605   -0.00088    0.04116    0.00502
C8    1    0.592143    0.662413    0.373186    11.00000    0.22515    0.26663 =
         0.11747   -0.00890    0.04360    0.00926
C10   1    0.636117    0.650310    0.515647    11.00000    0.22574    0.26131 =
         0.11722   -0.01285    0.03799    0.00884
C12   1    0.436938    0.594278    0.458809    11.00000    0.23884    0.25577 =
         0.12433   -0.01234    0.02548   -0.00137
C14   1    0.561729    0.598252    0.545038    11.00000    0.23852    0.25779 =
         0.12829   -0.00558    0.02405    0.01005
HKLF 4




REM  mo_R3HQ_PrK_353K_0m_a.res in P2(1)2(1)2
REM wR2 = 0.2100, GooF = S = 0.988, Restrained GooF = 0.982 for all data
REM R1 = 0.0665 for 2276 Fo > 4sig(Fo) and 0.1194 for all 4371 data
REM 427 parameters refined using 727 restraints

END  
     
WGHT      0.1189      0.0000 

REM No hydrogen bonds found for HTAB generation

REM Highest difference peak  1.156,  deepest hole -0.727,  1-sigma level  0.140
Q1    1   0.9993  0.5858  0.0000  11.00000  0.05    1.16
Q2    1   0.4994  0.5867  0.5000  11.00000  0.05    0.94
Q3    1   0.5791  0.4998  0.0015  11.00000  0.05    0.91

  REM The information below was added by Olex2.
  REM
  REM R1 = 0.0665 for 2276 Fo > 4sig(Fo) and 0.1194 for all 29272 data
  REM 427 parameters refined using n/a restraints
  REM Highest difference peak 1.16, deepest hole -0.73
  REM Mean Shift 0, Max Shift -0.003.

  REM +++ Tabular Listing of Refinement Information +++
  REM R1_all = 0.1194
  REM R1_gt = 0.0665
  REM wR_ref = 0.2100
  REM GOOF = 0.988
  REM Shift_max = -0.003
  REM Shift_mean = 0
  REM Reflections_all = 29272
  REM Reflections_gt = 2276
  REM Parameters = 427
  REM Hole = -0.73
  REM Peak = 1.16
  REM Flack = n/a
