Repository: rguooo/AL-SynAgent

# AL-SynAgent (Active Learning and Knowledge-Extraction Agent for Synthesis)
A closed-loop framework that couples active-learning-guided experimentation with literature-derived knowledge and chemistry-informed design principles to accelerate synthesis in standard laboratories.
please cite: doi.xxx

File: ferroelectric/(R-3-HOQ)4KPr(NO3)8/353K/mo_R3HQ_PrK_353K/olex2/temp/mo_r3hq_prk_353k_0m_a.ins
TITL mo_R3HQ_PrK_353K_0m_a.res in P2(1)2(1)2
REM Old TITL Integration of R3HQ_PrK_353K
REM SHELXT solution in P2(1)2(1)2: R1 0.174, Rweak 0.008, Alpha 0.024
REM <I/s> 1.582 for 20 systematic absences, Orientation a'=b, b'=c, c'=a
REM Flack x = 0.479 ( 0.025 ) from 878 Parsons' quotients
REM Formula found by SHELXT: C36 K N10 N3 Pr
CELL 0.71073 9.9188 24.4257 9.8593 90 90 90
ZERR 2 0.0006 0.0021 0.0008 0 0 0
LATT -1
SYMM -X,-Y,+Z
SYMM 0.5-X,0.5+Y,-Z
SYMM 0.5+X,0.5-Y,-Z
SFAC C K N O Pr
UNIT 56 2 24 56 2
EQIV $1 1-X,1-Y,+Z
DFIX 1.5 0.01 C16 C2 C16 C5 C9 C5 N2 C9 N2 C11 C11 C2
DFIX 1.5 0.01 C12 C14 C12 N7 C10 C14 C8 C10 C8 C6 C6 N7 C4 N7 C4 C1 C1 C10
SIMU 0.01 0.02 2 N7 > C14
DANG 2.3 C14 C1
SIMU 0.01 0.02 2 N2 C2 C5 C9 C11 C16
DANG 2.3 C14 C8
DANG 2.3 C4 C12
DANG 2.3 C4 C10
DANG 2.1 C15 C5
DELU 0.01 0.02 
ISOR 0.01 0.02 N6
DFIX 1.41 0.01 O19 C11 O5 C5
DFIX 1.41 0.01 O11 C6 O21 C1
DANG 2.3 C12 C6
DANG 2.3 C6 C10
SIMU 0.01 0.02 2 Pr1 K1 O1 O3 O4 O6 O8 O10 O12 O14 O16 O18 > N1 N4 N6
SADI C16 C15 C16 C3
DFIX 1.5 0.01 C15 C7 C3 C13
DFIX 1.5 0.01 N2 C13 N2 C7 C16 C3 C16 C15
DANG 2.3 C8 N7
DFIX 1.3 0.01 O17 N3 O7 N3 O2 N3
DANG 1.85 O2 O7
DANG 1.85 O17 O7
DANG 1.85 O17 O2
DANG 1.85 O15 O9
DANG 1.85 O15 O13
DANG 1.85 O9 O13
FLAT O2 O7 O17 N3
FLAT O9 O13 O15 N5
SIMU 0.01 0.02 2 O2 O7 O9 O13 O15 O17 N3 N5
ISOR 0.01 0.02 O13 N3 O7 O17 O9 N5 O2 O15
SADI N2 C13 N2 C7
DANG 2.3 0.01 N2 C15
SIMU 0.01 0.02 2 C3 C7 C13 C15
ISOR 0.01 0.02 C13 C3 C7 C15
ISOR 0.01 0.02 O5 O19
ISOR 0.005 0.01 O11 O21

L.S. 5
PLAN  20
SIZE 0.1 0.1 0.11
TEMP 79.85
CONF
FREE O3 O18
FREE O3 O20
FREE O22 O14
FREE N2 C15
BIND C3 C13
FREE C3 C2
BIND C5 O5
FREE C9 C13
FREE O5 C16
FREE O5 C9
BIND C11 O19
FREE C15 C5
FREE C15 C9
BIND C16 C3
FREE O7 O15
FREE O7 O2
FREE O16 O14
FREE O17 O15
FREE O13 O2
FREE O13 O15
FREE O4 O18
FREE O4 O20
FREE O19 C2
FREE O19 N2
CONN 24 Pr1
FREE Pr1 N4_$1
FREE Pr1 N4
FREE O9 O2
FREE O23 O16
FREE O23 O22
CONN 5 C6
BIND C6 O11
FREE C12 C10
BIND C1 O21
DAMP 2000
LIST 4
MORE -1
HTAB
fmap 2
acta
BASF 0.49
TWIN -1 0 0 0 -1 0 0 0 -1 2
OMIT -5 2 10
OMIT -3 4 11
OMIT 0 7 10
OMIT 0 25 3
OMIT 5 2 10
OMIT 6 2 10
WGHT 0.1189 0
FVAR 0.31356 0.51882
REM <olex2.extras>
REM <HklSrc "%.\\mo_R3HQ_PrK_353K_0m_a.hkl">
REM </olex2.extras>

Pr1   5     0.50000  0.50000 -0.00127  10.50000  0.03436  0.05762  0.03451 =
 0.00000  0.00000  0.00991
K1    2     1.00000  0.50000  0.50009  10.50000  0.04696  0.09505  0.04741 =
 0.00000 -0.00000  0.00323
O1    4     0.57581  0.59758  0.07383  11.00000  0.07715  0.06325  0.06431 =
 0.00366 -0.01169 -0.00012
PART 1
O2    4     1.03248  0.60960  0.59335  21.00000  0.13209  0.12288  0.14162 =
 -0.01199 -0.00034 -0.00797
PART 0
O3    4     0.65942  0.54049 -0.16383  10.50000  0.05323  0.08911  0.05544 =
 -0.00506  0.02432  0.00263
O4    4     0.67006  0.46266 -0.18630  10.50000  0.05706  0.08951  0.06381 =
 -0.00493  0.02726  0.00532
O6    4     0.49805  0.67339 -0.00373  11.00000  0.16876  0.06617  0.13842 =
 -0.00222 -0.02196  0.02273
PART 1
O7    4     0.87986  0.60492  0.44831  21.00000  0.12993  0.11804  0.14139 =
 -0.00361 -0.00244  0.00348
PART 0
O8    4     0.42317  0.59667 -0.07512  11.00000  0.06847  0.07159  0.08607 =
 0.02368 -0.01375  0.02147
PART 2
O9    4     1.06818  0.67418  0.44345 -21.00000  0.13783  0.12605  0.14510 =
 -0.00414  0.00442 -0.00636
PART 0
O10   4     0.80689  0.48683 -0.30962  11.00000  0.07656  0.09886  0.08886 =
 -0.01008  0.05656  0.01568
O12   4     0.79912  0.51324  0.29984  11.00000  0.09843  0.08529  0.08502 =
 0.00971 -0.03340  0.00594
PART 2
O13   4     1.12497  0.60637  0.53348 -21.00000  0.13492  0.12162  0.14034 =
 -0.00465  0.00184 -0.01247
PART 0
O14   4     0.67875  0.54460  0.17886  10.50000  0.07120  0.07275  0.06576 =
 0.00214 -0.01945 -0.00137
PART 2
O15   4     0.96819  0.61295  0.42415 -21.00000  0.13101  0.12161  0.14458 =
 -0.00219  0.00229 -0.00629
PART 0
O16   4     0.58849  0.49323  0.24433  10.50000  0.06916  0.07732  0.05833 =
 0.00787 -0.00688  0.00514
PART 1
O17   4     0.93384  0.68410  0.56105  21.00000  0.16647  0.13829  0.15892 =
 -0.01727  0.00097  0.00244
PART 0
O18   4     0.74680  0.50581 -0.09525  10.50000  0.04493  0.08893  0.06594 =
 -0.00182  0.01261  0.00930
O20   4     0.59714  0.50613 -0.24978  10.50000  0.05685  0.09040  0.05407 =
 -0.00527  0.02019  0.00241
O22   4     0.74354  0.49538  0.08904  10.50000  0.05929  0.07788  0.07186 =
 0.00162 -0.01140  0.00986
O23   4     0.67075  0.45273  0.15928  10.50000  0.06229  0.06971  0.06907 =
 0.00838 -0.01676  0.00770
N1    3     0.70758  0.50659  0.20968  11.00000  0.06091  0.07338  0.06418 =
 0.00564 -0.02248  0.00607
PART 1
N3    3     0.94417  0.63521  0.52808  21.00000  0.13177  0.12143  0.14089 =
 -0.00495  0.00310 -0.00498
PART 0
N4    3     0.50022  0.62296 -0.00321  11.00000  0.08209  0.06419  0.08099 =
 0.02041 -0.01483  0.00915
PART 2
N5    3     1.04312  0.63043  0.47278 -21.00000  0.13280  0.12196  0.14182 =
 -0.00641  0.00148 -0.00421
PART 0
N6    3     0.72226  0.49222 -0.22374  11.00000  0.05013  0.08751  0.05936 =
 -0.00799  0.03211  0.01093

O5    4     1.10479  0.71181 -0.11405  10.50000  0.19730  0.22481  0.20935 =
 0.01320 -0.00593  0.00545
O19   4     0.89938  0.71169  0.11324  10.50000  0.23099  0.22056  0.22574 =
 -0.01402  0.00552  0.00986
N2    3     1.00499  0.64797  0.11567  11.00000  0.14120  0.21552  0.19028 =
 0.00903  0.03390 -0.00279
C2    1     0.87819  0.67993 -0.05121  11.00000  0.13532  0.20850  0.18619 =
 0.01224  0.03511  0.02496
PART 1
C3    1     0.94845  0.59998 -0.05954  10.50000  0.18911  0.19296  0.20221 =
 0.00071  0.00014  0.00209
PART 0
C5    1     1.12765  0.65553 -0.09494  11.00000  0.13978  0.21788  0.18557 =
 0.00103  0.04631  0.01559
PART 2
C7    1     1.00101  0.58887  0.07366  10.50000  0.18941  0.19513  0.20184 =
 0.00511  0.00068  0.00503
PART 0
C9    1     1.11867  0.67790  0.04695  11.00000  0.13701  0.21445  0.18639 =
 0.00408  0.04122  0.00175
C11   1     0.85654  0.65759  0.08905  11.00000  0.13842  0.21578  0.18732 =
 0.01243  0.03395  0.00860
PART 1
C13   1     1.05477  0.59671  0.04790  10.50000  0.18864  0.19334  0.20093 =
 0.00265  0.00122  0.00684
PART 2
C15   1     0.97990  0.59497 -0.07586  10.50000  0.18880  0.19435  0.20272 =
 -0.00103  0.00056  0.00439
PART 0
C16   1     0.98297  0.65144 -0.13469  11.00000  0.13835  0.21184  0.17893 =
 0.00354  0.04075  0.01941

PART 1
O11   4     0.40063  0.73569  0.40087  10.50000  0.24198  0.24707  0.25424 =
 0.00370  0.00824  0.00380
PART 2
O21   4     0.59715  0.73943  0.61284  10.50000  0.25911  0.25930  0.25249 =
 -0.00098 -0.00833 -0.00839
PART 0
N7    3     0.37849  0.64982  0.48472  11.00000  0.22722  0.26289  0.12247 =
 -0.00562  0.03485 -0.00219
C1    1     0.56567  0.68330  0.62091  11.00000  0.22781  0.25574  0.11022 =
 -0.02072  0.03731  0.00258
C4    1     0.42245  0.66402  0.62551  11.00000  0.23060  0.26020  0.11668 =
 -0.02016  0.04077  0.00458
C6    1     0.44871  0.68227  0.37689  11.00000  0.22828  0.26460  0.12605 =
 -0.00088  0.04117  0.00502
C8    1     0.59214  0.66241  0.37319  11.00000  0.22516  0.26662  0.11748 =
 -0.00891  0.04360  0.00927
C10   1     0.63612  0.65031  0.51565  11.00000  0.22574  0.26130  0.11722 =
 -0.01285  0.03800  0.00884
C12   1     0.43694  0.59428  0.45881  11.00000  0.23885  0.25577  0.12434 =
 -0.01234  0.02549 -0.00137
C14   1     0.56173  0.59825  0.54504  11.00000  0.23852  0.25778  0.12829 =
 -0.00559  0.02405  0.01005
HKLF 4

END
