Repository: rguooo/AL-SynAgent

# AL-SynAgent (Active Learning and Knowledge-Extraction Agent for Synthesis)
A closed-loop framework that couples active-learning-guided experimentation with literature-derived knowledge and chemistry-informed design principles to accelerate synthesis in standard laboratories.
please cite: doi.xxx

File: ferroelectric/(R-3-HOQ)4KPr(NO3)8/353K/mo_R3HQ_PrK_353K/olex2/temp/mo_r3hq_prk_353k_0m_a.res
TITL mo_R3HQ_PrK_353K_0m_a.res in P2(1)2(1)2
    mo_r3hq_prk_353k_0m_a.res
    created by SHELXL-2019/3 at 19:32:52 on 18-Nov-2024
REM Old TITL Integration of R3HQ_PrK_353K
REM SHELXT solution in P2(1)2(1)2: R1 0.174, Rweak 0.008, Alpha 0.024
REM <I/s> 1.582 for 20 systematic absences, Orientation a'=b, b'=c, c'=a
REM Flack x = 0.479 ( 0.025 ) from 878 Parsons' quotients
REM Formula found by SHELXT: C36 K N10 N3 Pr
CELL 0.71073 9.9188 24.4257 9.8593 90 90 90
ZERR 2 0.0006 0.0021 0.0008 0 0 0
LATT -1
SYMM -X,-Y,+Z
SYMM 0.5-X,0.5+Y,-Z
SYMM 0.5+X,0.5-Y,-Z
SFAC C K N O Pr
UNIT 56 2 24 56 2
EQIV $1 1-X,1-Y,+Z
DFIX 1.5 0.01 C16 C2 C16 C5 C9 C5 N2 C9 N2 C11 C11 C2
DFIX 1.5 0.01 C12 C14 C12 N7 C10 C14 C8 C10 C8 C6 C6 N7 C4 N7 C4 C1 C1 C10
SIMU 0.01 0.02 2 N7 > C14
DANG 2.3 C14 C1
SIMU 0.01 0.02 2 N2 C2 C5 C9 C11 C16
DANG 2.3 C14 C8
DANG 2.3 C4 C12
DANG 2.3 C4 C10
DANG 2.1 C15 C5
DELU 0.01 0.02
ISOR 0.01 0.02 N6
DFIX 1.41 0.01 O19 C11 O5 C5
DFIX 1.41 0.01 O11 C6 O21 C1
DANG 2.3 C12 C6
DANG 2.3 C6 C10
SIMU 0.01 0.02 2 Pr1 K1 O1 O3 O4 O6 O8 O10 O12 O14 O16 O18 > N1 N4 N6
SADI C16 C15 C16 C3
DFIX 1.5 0.01 C15 C7 C3 C13
DFIX 1.5 0.01 N2 C13 N2 C7 C16 C3 C16 C15
DANG 2.3 C8 N7
DFIX 1.3 0.01 O17 N3 O7 N3 O2 N3
DANG 1.85 O2 O7
DANG 1.85 O17 O7
DANG 1.85 O17 O2
DANG 1.85 O15 O9
DANG 1.85 O15 O13
DANG 1.85 O9 O13
FLAT O2 O7 O17 N3
FLAT O9 O13 O15 N5
SIMU 0.01 0.02 2 O2 O7 O9 O13 O15 O17 N3 N5
ISOR 0.01 0.02 O13 N3 O7 O17 O9 N5 O2 O15
SADI N2 C13 N2 C7
DANG 2.3 0.01 N2 C15
SIMU 0.01 0.02 2 C3 C7 C13 C15
ISOR 0.01 0.02 C13 C3 C7 C15
ISOR 0.01 0.02 O5 O19
ISOR 0.005 0.01 O11 O21

L.S. 5
PLAN  20
SIZE 0.1 0.1 0.11
TEMP 79.85
CONF
FREE O3 O18
FREE O3 O20
FREE O22 O14
FREE N2 C15
BIND C3 C13
FREE C3 C2
BIND C5 O5
FREE C9 C13
FREE O5 C16
FREE O5 C9
BIND C11 O19
FREE C15 C5
FREE C15 C9
BIND C16 C3
FREE O7 O15
FREE O7 O2
FREE O16 O14
FREE O17 O15
FREE O13 O2
FREE O13 O15
FREE O4 O18
FREE O4 O20
FREE O19 C2
FREE O19 N2
CONN 24 Pr1
FREE Pr1 N4_$1
FREE Pr1 N4
FREE O9 O2
FREE O23 O16
FREE O23 O22
CONN 5 C6
BIND C6 O11
FREE C12 C10
BIND C1 O21
DAMP 2000
LIST 4
MORE -1
HTAB
fmap 2
acta
TWIN -1 0 0 0 -1 0 0 0 -1 2
OMIT -5 2 10
OMIT -3 4 11
OMIT 0 7 10
OMIT 0 25 3
OMIT 5 2 10
OMIT 6 2 10
REM <olex2.extras>
REM <HklSrc "%.\\mo_R3HQ_PrK_353K_0m_a.hkl">
REM </olex2.extras>

WGHT    0.118900
BASF   0.48815
FVAR       0.31356   0.51882
PR1   5    0.500000    0.500000   -0.001268    10.50000    0.03436    0.05762 =
         0.03451    0.00000    0.00000    0.00991
K1    2    1.000000    0.500000    0.500088    10.50000    0.04696    0.09505 =
         0.04741    0.00000    0.00000    0.00323
O1    4    0.575810    0.597582    0.073833    11.00000    0.07715    0.06325 =
         0.06431    0.00366   -0.01169   -0.00012
PART 1
O2    4    1.032482    0.609597    0.593350    21.00000    0.13209    0.12288 =
         0.14162   -0.01199   -0.00034   -0.00797
PART 0
O3    4    0.659417    0.540490   -0.163835    10.50000    0.05323    0.08911 =
         0.05544   -0.00506    0.02431    0.00262
O4    4    0.670059    0.462663   -0.186302    10.50000    0.05706    0.08951 =
         0.06381   -0.00493    0.02726    0.00532
O6    4    0.498053    0.673387   -0.003728    11.00000    0.16875    0.06617 =
         0.13842   -0.00222   -0.02196    0.02273
PART 1
O7    4    0.879862    0.604922    0.448313    21.00000    0.12993    0.11804 =
         0.14140   -0.00361   -0.00244    0.00348
PART 0
O8    4    0.423167    0.596672   -0.075124    11.00000    0.06847    0.07158 =
         0.08607    0.02368   -0.01375    0.02147
PART 2
O9    4    1.068180    0.674181    0.443450   -21.00000    0.13783    0.12605 =
         0.14510   -0.00414    0.00442   -0.00636
PART 0
O10   4    0.806889    0.486830   -0.309618    11.00000    0.07656    0.09886 =
         0.08886   -0.01008    0.05656    0.01568
O12   4    0.799124    0.513243    0.299842    11.00000    0.09843    0.08530 =
         0.08502    0.00971   -0.03340    0.00594
PART 2
O13   4    1.124970    0.606371    0.533482   -21.00000    0.13492    0.12162 =
         0.14034   -0.00465    0.00184   -0.01247
PART 0
O14   4    0.678749    0.544602    0.178859    10.50000    0.07120    0.07275 =
         0.06576    0.00214   -0.01945   -0.00138
PART 2
O15   4    0.968187    0.612951    0.424148   -21.00000    0.13101    0.12161 =
         0.14458   -0.00219    0.00229   -0.00629
PART 0
O16   4    0.588493    0.493232    0.244329    10.50000    0.06916    0.07732 =
         0.05833    0.00787   -0.00688    0.00514
PART 1
O17   4    0.933838    0.684098    0.561048    21.00000    0.16647    0.13829 =
         0.15892   -0.01727    0.00097    0.00244
PART 0
O18   4    0.746800    0.505811   -0.095249    10.50000    0.04493    0.08893 =
         0.06594   -0.00182    0.01261    0.00930
O20   4    0.597142    0.506130   -0.249780    10.50000    0.05685    0.09040 =
         0.05407   -0.00526    0.02019    0.00240
O22   4    0.743540    0.495381    0.089044    10.50000    0.05929    0.07788 =
         0.07186    0.00162   -0.01140    0.00986
O23   4    0.670746    0.452727    0.159277    10.50000    0.06228    0.06972 =
         0.06907    0.00837   -0.01676    0.00770
N1    3    0.707583    0.506591    0.209679    11.00000    0.06091    0.07338 =
         0.06418    0.00564   -0.02248    0.00607
PART 1
N3    3    0.944165    0.635211    0.528076    21.00000    0.13177    0.12143 =
         0.14089   -0.00495    0.00310   -0.00498
PART 0
N4    3    0.500221    0.622964   -0.003207    11.00000    0.08209    0.06419 =
         0.08099    0.02041   -0.01483    0.00915
PART 2
N5    3    1.043122    0.630430    0.472783   -21.00000    0.13280    0.12196 =
         0.14182   -0.00641    0.00148   -0.00421
PART 0
N6    3    0.722257    0.492218   -0.223743    11.00000    0.05013    0.08751 =
         0.05936   -0.00799    0.03211    0.01093

O5    4    1.104787    0.711809   -0.114056    10.50000    0.19730    0.22482 =
         0.20935    0.01320   -0.00593    0.00545
O19   4    0.899379    0.711688    0.113238    10.50000    0.23099    0.22056 =
         0.22575   -0.01402    0.00553    0.00986
N2    3    1.004988    0.647971    0.115672    11.00000    0.14120    0.21552 =
         0.19029    0.00904    0.03391   -0.00279
C2    1    0.878188    0.679934   -0.051215    11.00000    0.13532    0.20850 =
         0.18620    0.01224    0.03512    0.02496
PART 1
C3    1    0.948462    0.599975   -0.059547    10.50000    0.18912    0.19297 =
         0.20222    0.00071    0.00014    0.00209
PART 0
C5    1    1.127652    0.655527   -0.094938    11.00000    0.13978    0.21788 =
         0.18558    0.00103    0.04632    0.01559
PART 2
C7    1    1.001014    0.588874    0.073661    10.50000    0.18941    0.19514 =
         0.20185    0.00511    0.00068    0.00503
PART 0
C9    1    1.118667    0.677898    0.046953    11.00000    0.13701    0.21445 =
         0.18640    0.00408    0.04123    0.00175
C11   1    0.856536    0.657587    0.089046    11.00000    0.13842    0.21579 =
         0.18733    0.01243    0.03395    0.00860
PART 1
C13   1    1.054765    0.596704    0.047903    10.50000    0.18865    0.19334 =
         0.20094    0.00265    0.00122    0.00684
PART 2
C15   1    0.979895    0.594972   -0.075856    10.50000    0.18881    0.19435 =
         0.20273   -0.00103    0.00056    0.00439
PART 0
C16   1    0.982974    0.651443   -0.134694    11.00000    0.13836    0.21184 =
         0.17894    0.00354    0.04076    0.01941

PART 1
O11   4    0.400629    0.735691    0.400869    10.50000    0.24197    0.24706 =
         0.25424    0.00370    0.00824    0.00380
PART 2
O21   4    0.597150    0.739433    0.612841    10.50000    0.25911    0.25930 =
         0.25250   -0.00098   -0.00833   -0.00839
PART 0
N7    3    0.378486    0.649821    0.484717    11.00000    0.22722    0.26288 =
         0.12247   -0.00562    0.03486   -0.00219
C1    1    0.565673    0.683301    0.620906    11.00000    0.22782    0.25573 =
         0.11022   -0.02072    0.03732    0.00258
C4    1    0.422450    0.664021    0.625514    11.00000    0.23061    0.26020 =
         0.11668   -0.02016    0.04077    0.00458
C6    1    0.448706    0.682270    0.376891    11.00000    0.22829    0.26459 =
         0.12605   -0.00088    0.04117    0.00502
C8    1    0.592140    0.662411    0.373188    11.00000    0.22517    0.26662 =
         0.11748   -0.00891    0.04361    0.00927
C10   1    0.636118    0.650309    0.515647    11.00000    0.22575    0.26129 =
         0.11723   -0.01285    0.03800    0.00884
C12   1    0.436941    0.594279    0.458806    11.00000    0.23885    0.25576 =
         0.12434   -0.01234    0.02549   -0.00137
C14   1    0.561730    0.598251    0.545038    11.00000    0.23853    0.25777 =
         0.12830   -0.00559    0.02405    0.01005
HKLF 4




REM  mo_R3HQ_PrK_353K_0m_a.res in P2(1)2(1)2
REM wR2 = 0.2100, GooF = S = 0.988, Restrained GooF = 0.982 for all data
REM R1 = 0.0665 for 2276 Fo > 4sig(Fo) and 0.1194 for all 4371 data
REM 427 parameters refined using 727 restraints

END  
     
WGHT      0.1189      0.0000 

REM No hydrogen bonds found for HTAB generation

REM Highest difference peak  1.156,  deepest hole -0.727,  1-sigma level  0.140
Q1    1   0.9993  0.5858  0.0000  11.00000  0.05    1.16
Q2    1   0.4994  0.5867  0.5000  11.00000  0.05    0.94
Q3    1   0.5791  0.4998  0.0015  11.00000  0.05    0.91
Q4    1   0.8853  0.6086  0.0011  11.00000  0.05    0.73
Q5    1   0.6423  0.6018  0.4993  11.00000  0.05    0.72
Q6    1   0.3604  0.6017  0.5006  11.00000  0.05    0.71
Q7    1   0.5019  0.5602 -0.0316  11.00000  0.05    0.71
Q8    1   0.4991  0.6119  0.3931  11.00000  0.05    0.69
Q9    1   1.1126  0.6086 -0.0005  11.00000  0.05    0.69
Q10   1   0.9957  0.6020 -0.1341  11.00000  0.05    0.67
Q11   1   1.0007  0.5998  0.1307  11.00000  0.05    0.66
Q12   1   0.4995  0.6137  0.6066  11.00000  0.05    0.65
Q13   1   0.5092  0.4946  0.0297  11.00000  0.05    0.63
Q14   1   0.4224  0.6872  0.6149  11.00000  0.05    0.55
Q15   1   0.5814  0.6854  0.3839  11.00000  0.05    0.53
Q16   1   0.9655  0.5002  0.4994  11.00000  0.05    0.52
Q17   1   1.0301  0.6995 -0.0003  11.00000  0.05    0.50
Q18   1   0.9571  0.6976  0.0032  11.00000  0.05    0.49
Q19   1   0.8498  0.4990 -0.2441  11.00000  0.05    0.49
Q20   1   0.4928  0.7036  0.5527  11.00000  0.05    0.49
