Repository: rguooo/AL-SynAgent

# AL-SynAgent (Active Learning and Knowledge-Extraction Agent for Synthesis)
A closed-loop framework that couples active-learning-guided experimentation with literature-derived knowledge and chemistry-informed design principles to accelerate synthesis in standard laboratories.
please cite: doi.xxx

File: ferroelectric/(R-3-HOQ)4KPr(NO3)8/353K/mo_R3HQ_PrK_353K/mo_R3HQ_PrK_353K_0m_a.lst (part 1 of 2)

 +++++++++++++++++++++++++++++++++++++++++++++++++++++++++++++++++++
 +  SHELXL -  CRYSTAL STRUCTURE REFINEMENT  -   MULTI-CPU VERSION  +
 +  Copyright(C) George M. Sheldrick 1993-2023     Version 2019/3  +
 +  mo_r3hq_prk_353k_0m_a      started at 19:32:52 on 18-Nov-2024  +
 +++++++++++++++++++++++++++++++++++++++++++++++++++++++++++++++++++

 Command line parameters: mo_r3hq_prk_353k_0m_a -a50000 -b3000 -c624 -g0 -m0 -t20

 -a sets the approximate maximum number of atoms including hydrogens.
 -b sets the maximum number of full-matrix parameters (not used by CGLS).
 For example -b9000 allows refinement of 1000 anisotropic atoms or 3000
 with BLOC 1. For a 32-bit version, -b times the square root of the
 number of threads should not exceed about 65500. -c sets the reflection
 buffer size. This depends on the CPU cache size but will rarely
 need changing.

 -g sets the number of reflection groups used for calculating R_complete,
 This must be greater than 1 but not greater than the total number of
 reflections for refinement. -m sets the current reflection group number.
 This may not be less than 1 nor greater than the number set by -g. These
 command line flags override other ways of defining free-R reflections.
 The -m value is also used as a seed for the WIGL pseudo-random shifts.

 -t sets the number of threads, otherwise it is set to the apparent
 number of CPUs. For optimal performance on hyperthreading systems,
 -t should be set to a little more than half the number of CPUs;
 e.g. -t4 or -t5 for an Intel i7 processor.

 Running 20 threads on 20 processors

 TITL mo_R3HQ_PrK_353K_0m_a.res in P2(1)2(1)2
 REM Old TITL Integration of R3HQ_PrK_353K
 REM SHELXT solution in P2(1)2(1)2: R1 0.174, Rweak 0.008, Alpha 0.024
 REM <I/s> 1.582 for 20 systematic absences, Orientation a'=b, b'=c, c'=a
 REM Flack x = 0.479 ( 0.025 ) from 878 Parsons' quotients
 REM Formula found by SHELXT: C36 K N10 N3 Pr
 CELL 0.71073 9.9188 24.4257 9.8593 90 90 90
 ZERR 2 0.0006 0.0021 0.0008 0 0 0
 LATT -1
 SYMM -X,-Y,+Z
 SYMM 0.5-X,0.5+Y,-Z
 SYMM 0.5+X,0.5-Y,-Z
 SFAC C K N O Pr
 UNIT 56 2 24 56 2

 V =     2388.65     F(000) =    1108.0     Mu =   1.21 mm-1      Cell Wt =     2264.82    Rho =  1.574

 EQIV $1 1-X,1-Y,+Z
 DFIX 1.5 0.01 C16 C2 C16 C5 C9 C5 N2 C9 N2 C11 C11 C2
 DFIX 1.5 0.01 C12 C14 C12 N7 C10 C14 C8 C10 C8 C6 C6 N7 C4 N7 C4 C1 C1 C10
 SIMU 0.01 0.02 2 N7 > C14
 DANG 2.3 C14 C1
 SIMU 0.01 0.02 2 N2 C2 C5 C9 C11 C16
 DANG 2.3 C14 C8
 DANG 2.3 C4 C12
 DANG 2.3 C4 C10
 DANG 2.1 C15 C5
 DELU 0.01 0.02
 ISOR 0.01 0.02 N6
 DFIX 1.41 0.01 O19 C11 O5 C5
 DFIX 1.41 0.01 O11 C6 O21 C1
 DANG 2.3 C12 C6
 DANG 2.3 C6 C10
 SIMU 0.01 0.02 2 Pr1 K1 O1 O3 O4 O6 O8 O10 O12 O14 O16 O18 > N1 N4 N6
 SADI C16 C15 C16 C3
 DFIX 1.5 0.01 C15 C7 C3 C13
 DFIX 1.5 0.01 N2 C13 N2 C7 C16 C3 C16 C15
 DANG 2.3 C8 N7
 DFIX 1.3 0.01 O17 N3 O7 N3 O2 N3
 DANG 1.85 O2 O7
 DANG 1.85 O17 O7
 DANG 1.85 O17 O2
 DANG 1.85 O15 O9
 DANG 1.85 O15 O13
 DANG 1.85 O9 O13
 FLAT O2 O7 O17 N3
 FLAT O9 O13 O15 N5
 SIMU 0.01 0.02 2 O2 O7 O9 O13 O15 O17 N3 N5
 ISOR 0.01 0.02 O13 N3 O7 O17 O9 N5 O2 O15
 SADI N2 C13 N2 C7
 DANG 2.3 0.01 N2 C15
 SIMU 0.01 0.02 2 C3 C7 C13 C15
 ISOR 0.01 0.02 C13 C3 C7 C15
 ISOR 0.01 0.02 O5 O19
 ISOR 0.005 0.01 O11 O21
  
 L.S. 5
 PLAN  20
 SIZE 0.1 0.1 0.11
 TEMP 79.85
 CONF
 FREE O3 O18
 FREE O3 O20
 FREE O22 O14
 FREE N2 C15
 BIND C3 C13
 FREE C3 C2
 BIND C5 O5
 FREE C9 C13
 FREE O5 C16
 FREE O5 C9
 BIND C11 O19
 FREE C15 C5
 FREE C15 C9
 BIND C16 C3
 FREE O7 O15
 FREE O7 O2
 FREE O16 O14
 FREE O17 O15
 FREE O13 O2
 FREE O13 O15
 FREE O4 O18
 FREE O4 O20
 FREE O19 C2
 FREE O19 N2
 CONN 24 Pr1
 FREE Pr1 N4_$1
 FREE Pr1 N4
 FREE O9 O2
 FREE O23 O16
 FREE O23 O22
 CONN 5 C6
 BIND C6 O11
 FREE C12 C10
 BIND C1 O21
 DAMP 2000
 LIST 4
 MORE -1
 HTAB
 fmap 2
 acta
 BASF 0.49
 TWIN -1 0 0 0 -1 0 0 0 -1 2
 OMIT -5 2 10
 OMIT -3 4 11
 OMIT 0 7 10
 OMIT 0 25 3
 OMIT 5 2 10
 OMIT 6 2 10
 WGHT 0.1189 0
 FVAR 0.31356 0.51882
 REM <olex2.extras>
 REM <HklSrc "%.\\mo_R3HQ_PrK_353K_0m_a.hkl">
 REM </olex2.extras>
  
 Pr1   5     0.50000  0.50000 -0.00127  10.50000  0.03436  0.05762  0.03451 =
  0.00000  0.00000  0.00991
 K1    2     1.00000  0.50000  0.50009  10.50000  0.04696  0.09505  0.04741 =
  0.00000 -0.00000  0.00323
 O1    4     0.57581  0.59758  0.07383  11.00000  0.07715  0.06325  0.06431 =
  0.00366 -0.01169 -0.00012
 PART 1
 O2    4     1.03248  0.60960  0.59335  21.00000  0.13209  0.12288  0.14162 =
  -0.01199 -0.00034 -0.00797
 PART 0
 O3    4     0.65942  0.54049 -0.16383  10.50000  0.05323  0.08911  0.05544 =
  -0.00506  0.02432  0.00263
 O4    4     0.67006  0.46266 -0.18630  10.50000  0.05706  0.08951  0.06381 =
  -0.00493  0.02726  0.00532
 O6    4     0.49805  0.67339 -0.00373  11.00000  0.16876  0.06617  0.13842 =
  -0.00222 -0.02196  0.02273
 PART 1
 O7    4     0.87986  0.60492  0.44831  21.00000  0.12993  0.11804  0.14139 =
  -0.00361 -0.00244  0.00348
 PART 0
 O8    4     0.42317  0.59667 -0.07512  11.00000  0.06847  0.07159  0.08607 =
  0.02368 -0.01375  0.02147
 PART 2
 O9    4     1.06818  0.67418  0.44345 -21.00000  0.13783  0.12605  0.14510 =
  -0.00414  0.00442 -0.00636
 PART 0
 O10   4     0.80689  0.48683 -0.30962  11.00000  0.07656  0.09886  0.08886 =
  -0.01008  0.05656  0.01568
 O12   4     0.79912  0.51324  0.29984  11.00000  0.09843  0.08529  0.08502 =
  0.00971 -0.03340  0.00594
 PART 2
 O13   4     1.12497  0.60637  0.53348 -21.00000  0.13492  0.12162  0.14034 =
  -0.00465  0.00184 -0.01247
 PART 0
 O14   4     0.67875  0.54460  0.17886  10.50000  0.07120  0.07275  0.06576 =
  0.00214 -0.01945 -0.00137
 PART 2
 O15   4     0.96819  0.61295  0.42415 -21.00000  0.13101  0.12161  0.14458 =
  -0.00219  0.00229 -0.00629
 PART 0
 O16   4     0.58849  0.49323  0.24433  10.50000  0.06916  0.07732  0.05833 =
  0.00787 -0.00688  0.00514
 PART 1
 O17   4     0.93384  0.68410  0.56105  21.00000  0.16647  0.13829  0.15892 =
  -0.01727  0.00097  0.00244
 PART 0
 O18   4     0.74680  0.50581 -0.09525  10.50000  0.04493  0.08893  0.06594 =
  -0.00182  0.01261  0.00930
 O20   4     0.59714  0.50613 -0.24978  10.50000  0.05685  0.09040  0.05407 =
  -0.00527  0.02019  0.00241
 O22   4     0.74354  0.49538  0.08904  10.50000  0.05929  0.07788  0.07186 =
  0.00162 -0.01140  0.00986
 O23   4     0.67075  0.45273  0.15928  10.50000  0.06229  0.06971  0.06907 =
  0.00838 -0.01676  0.00770
 N1    3     0.70758  0.50659  0.20968  11.00000  0.06091  0.07338  0.06418 =
  0.00564 -0.02248  0.00607
 PART 1
 N3    3     0.94417  0.63521  0.52808  21.00000  0.13177  0.12143  0.14089 =
  -0.00495  0.00310 -0.00498
 PART 0
 N4    3     0.50022  0.62296 -0.00321  11.00000  0.08209  0.06419  0.08099 =
  0.02041 -0.01483  0.00915
 PART 2
 N5    3     1.04312  0.63043  0.47278 -21.00000  0.13280  0.12196  0.14182 =
  -0.00641  0.00148 -0.00421
 PART 0
 N6    3     0.72226  0.49222 -0.22374  11.00000  0.05013  0.08751  0.05936 =
  -0.00799  0.03211  0.01093
  
 O5    4     1.10479  0.71181 -0.11405  10.50000  0.19730  0.22481  0.20935 =
  0.01320 -0.00593  0.00545
 O19   4     0.89938  0.71169  0.11324  10.50000  0.23099  0.22056  0.22574 =
  -0.01402  0.00552  0.00986
 N2    3     1.00499  0.64797  0.11567  11.00000  0.14120  0.21552  0.19028 =
  0.00903  0.03390 -0.00279
 C2    1     0.87819  0.67993 -0.05121  11.00000  0.13532  0.20850  0.18619 =
  0.01224  0.03511  0.02496
 PART 1
 C3    1     0.94845  0.59998 -0.05954  10.50000  0.18911  0.19296  0.20221 =
  0.00071  0.00014  0.00209
 PART 0
 C5    1     1.12765  0.65553 -0.09494  11.00000  0.13978  0.21788  0.18557 =
  0.00103  0.04631  0.01559
 PART 2
 C7    1     1.00101  0.58887  0.07366  10.50000  0.18941  0.19513  0.20184 =
  0.00511  0.00068  0.00503
 PART 0
 C9    1     1.11867  0.67790  0.04695  11.00000  0.13701  0.21445  0.18639 =
  0.00408  0.04122  0.00175
 C11   1     0.85654  0.65759  0.08905  11.00000  0.13842  0.21578  0.18732 =
  0.01243  0.03395  0.00860
 PART 1
 C13   1     1.05477  0.59671  0.04790  10.50000  0.18864  0.19334  0.20093 =
  0.00265  0.00122  0.00684
 PART 2
 C15   1     0.97990  0.59497 -0.07586  10.50000  0.18880  0.19435  0.20272 =
  -0.00103  0.00056  0.00439
 PART 0
 C16   1     0.98297  0.65144 -0.13469  11.00000  0.13835  0.21184  0.17893 =
  0.00354  0.04075  0.01941
  
 PART 1
 O11   4     0.40063  0.73569  0.40087  10.50000  0.24198  0.24707  0.25424 =
  0.00370  0.00824  0.00380
 PART 2
 O21   4     0.59715  0.73943  0.61284  10.50000  0.25911  0.25930  0.25249 =
  -0.00098 -0.00833 -0.00839
 PART 0
 N7    3     0.37849  0.64982  0.48472  11.00000  0.22722  0.26289  0.12247 =
  -0.00562  0.03485 -0.00219
 C1    1     0.56567  0.68330  0.62091  11.00000  0.22781  0.25574  0.11022 =
  -0.02072  0.03731  0.00258
 C4    1     0.42245  0.66402  0.62551  11.00000  0.23060  0.26020  0.11668 =
  -0.02016  0.04077  0.00458
 C6    1     0.44871  0.68227  0.37689  11.00000  0.22828  0.26460  0.12605 =
  -0.00088  0.04117  0.00502
 C8    1     0.59214  0.66241  0.37319  11.00000  0.22516  0.26662  0.11748 =
  -0.00891  0.04360  0.00927
 C10   1     0.63612  0.65031  0.51565  11.00000  0.22574  0.26130  0.11722 =
  -0.01285  0.03800  0.00884
 C12   1     0.43694  0.59428  0.45881  11.00000  0.23885  0.25577  0.12434 =
  -0.01234  0.02549 -0.00137
 C14   1     0.56173  0.59825  0.54504  11.00000  0.23852  0.25778  0.12829 =
  -0.00559  0.02405  0.01005
 HKLF 4



 Covalent radii and connectivity table for  mo_R3HQ_PrK_353K_0m_a.res in P2(1)2(1)2                                    
 C      0.770
 K      2.270
 N      0.700
 O      0.660
 PR     1.820

 Pr1 - O3 O3_$1 O22_$1 O22 O16 O16_$1 O8 O8_$1 O23 O23_$1 O1 O1_$1 O18 O18_$1 O20_$1 O20 O4_$1 O4 O14 O14_$1 etc.
 K1 - O10_$5 O10_$4 O12_$3 O12 O2^a O2^a_$3 O7^a_$3 O7^a O15^b O15^b_$3 O13^b_$3 O13^b
 O1 - N4 Pr1
 O2^a - N3^a K1
 O3 - N6 Pr1
 O4 - N6 Pr1
 O6 - N4
 O7^a - N3^a K1
 O8 - N4 Pr1
 O9^b - N5^b O15^b
 O10 - N6 K1_$2
 O12 - N1 K1
 O13^b - N5^b K1
 O14 - N1 Pr1
 O15^b - N5^b O9^b K1
 O16 - N1 O16_$1 Pr1
 O17^a - N3^a
 O18 - N6 Pr1
 O20 - N6 Pr1
 O22 - N1 Pr1
 O23 - N1 Pr1
 N1 - O14 O22 O16 O12 O23 Pr1
 N3^a - O17^a O2^a O7^a K1
 N4 - O8 O6 O1
 N5^b - O15^b O9^b O13^b K1
 N6 - O4 O10 O20 O18 O3
 O5 - C5
 O19 - C11
 N2 - C7^b C13^a C9 C11
 C2 - C16 C11
 C3^a - C13^a C16
 C5 - O5 C16 C9
 C7^b - C15^b N2
 C9 - C5 N2
 C11 - O19 C2 N2
 C13^a - C3^a N2
 C15^b - C7^b C16
 C16 - C5 C15^b C2 C3^a
 O11^a - C6
 O21^b - C1
 N7 - C4 C12 C6
 C1 - O21^b C10 C4
 C4 - N7 C1
 C6 - O11^a N7 C8
 C8 - C10 C6
 C10 - C1 C14 C8
 C12 - N7 C14
 C14 - C10 C12


 Operators for generating equivalent atoms:
 $1   -x+1, -y+1, z
 $2   x, y, z-1
 $3   -x+2, -y+1, z
 $4   x, y, z+1
 $5   -x+2, -y+1, z+1


   h   k   l        Fo^2      Sigma    Why rejected (first 50 of each listed)
   7   0   0        6.52      1.30     systematically absent but >3sig(I)
   9   0   0        6.59      1.90     systematically absent but >3sig(I)
   0  21   0       16.58      4.49     systematically absent but >3sig(I)

       63  Systematically absent reflections rejected


    29272  Reflections read, of which      84  rejected

 -11 =< h =< 11,    -29 =< k =< 29,    -11 =< l =< 11,   Max. 2-theta =   50.83

        3  Systematic absence violations (I>3sig(I)) before merging

       42  Inconsistent equivalents

     4371  Unique reflections, of which       0  suppressed

 R(int) = 0.1634     R(sigma) = 0.0968      Friedel opposites not merged

 Maximum memory for data reduction =    11105 /    42823


 Reflection statistics for twin component 1 only (TWST 1 set)
 Number of data for d > 0.828A (CIF: max) and d > 0.833A (CIF: full)
 (ignoring systematic absences):
 Unique reflections found (point group)       4371    4328
 Unique reflections possible (point group)    4394    4337
 Unique reflections found (Laue group)        2505    2478
 Unique reflections possible (Laue group)     2515    2484
 Unique Friedel pairs found                   1866    1850
 Unique Friedel pairs possible                1879    1853

 Special position constraints for Pr1
 x =  0.5000   y =  0.5000   U23 = 0   U13 = 0   sof = 0.50000   
 Input constraints retained (at least in part) for  sof

 Special position constraints for K1
 x =  1.0000   y =  0.5000   U23 = 0   U13 = 0   sof = 0.50000   
 Input constraints retained (at least in part) for  sof


 Least-squares cycle   1   Maximum vector length =  623   Memory required =     64 /  12090 /   653555

 wR2 =  0.2100 before cycle   1 for    4371 data and    427 /    427 parameters


 Disagreeable restraints before cycle    1

   Observed   Target    Error     Sigma     Restraint

    1.2419    1.3000   -0.0581    0.0100    DFIX O17^a N3^a
    1.2541    1.3000   -0.0459    0.0100    DFIX O7^a N3^a
    1.2541    1.3000   -0.0459    0.0100    DFIX O2^a N3^a
    2.0856    1.8500    0.2356    0.0400    DANG O2^a O7^a
    2.2940    1.8500    0.4440    0.0400    DANG O17^a O7^a
    2.0905    1.8500    0.2405    0.0400    DANG O17^a O2^a
    2.4365    2.3000    0.1365    0.0400    DANG C6 C10
                        0.3007    0.1000    FLAT O9^b O13^b O15^b N5^b
                       -0.0362    0.0100    DELU K1 O7^a
                       -0.0353    0.0100    DELU K1 O15^b
                        0.0867    0.0200    SIMU U11 O6 N4
                        0.0375    0.0100    SIMU U11 O12 N1
                       -0.0321    0.0100    ISOR U13 N6


 Summary of restraints applied in cycle    1

               ANTIBUMP  DFIX    DANG SAME/SADI CHIV/Z CHIV/NZ   FLAT    DELU    RIGU    SIMU    ISOR    SUMP

       Number       0      28      15       2       0       0       2     176       0     402     102       0

 rms sigma      0.0000  0.0100  0.0387  0.0200  0.0000  0.0000  0.1000  0.0172  0.0000  0.0109  0.0124  0.0000

 rms deviation  0.0000  0.0171  0.1597  0.0015  0.0000  0.0000  0.2257  0.0130  0.0000  0.0095  0.0081  0.0000


 GooF = S =     0.988;     Restrained GooF =      0.982 for     727 restraints

 Weight = 1 / [ sigma^2(Fo^2) + ( 0.1189 * P )^2 +   0.00 * P ]   where  P = ( Max ( Fo^2, 0 ) + 2 * Fc^2 ) / 3


     N      value        esd    shift/esd  parameter

     1     0.31356     0.00045     0.004    OSF
     2     0.51882     0.00233     0.000   FVAR  2 
     3     0.48948     0.04853    -0.011   BASF  1 

 Mean shift/esd =   0.001  Maximum =     0.014 for   z  Pr1      

 Max. shift = 0.000 A for C13^a        Max. dU = 0.000 for O19     


 Least-squares cycle   2   Maximum vector length =  623   Memory required =     64 /  12090 /   653555

 wR2 =  0.2100 before cycle   2 for    4371 data and    427 /    427 parameters


 Disagreeable restraints before cycle    2

   Observed   Target    Error     Sigma     Restraint

    1.2418    1.3000   -0.0582    0.0100    DFIX O17^a N3^a
    1.2541    1.3000   -0.0459    0.0100    DFIX O7^a N3^a
    1.2541    1.3000   -0.0459    0.0100    DFIX O2^a N3^a
    2.0855    1.8500    0.2355    0.0400    DANG O2^a O7^a
    2.2940    1.8500    0.4440    0.0400    DANG O17^a O7^a
    2.0905    1.8500    0.2405    0.0400    DANG O17^a O2^a
    2.4365    2.3000    0.1365    0.0400    DANG C6 C10
                        0.3008    0.1000    FLAT O9^b O13^b O15^b N5^b
                       -0.0362    0.0100    DELU K1 O7^a
                       -0.0353    0.0100    DELU K1 O15^b
                        0.0867    0.0200    SIMU U11 O6 N4
                        0.0375    0.0100    SIMU U11 O12 N1
                       -0.0321    0.0100    ISOR U13 N6


 Summary of restraints applied in cycle    2

               ANTIBUMP  DFIX    DANG SAME/SADI CHIV/Z CHIV/NZ   FLAT    DELU    RIGU    SIMU    ISOR    SUMP

       Number       0      28      15       2       0       0       2     176       0     402     102       0

 rms sigma      0.0000  0.0100  0.0387  0.0200  0.0000  0.0000  0.1000  0.0172  0.0000  0.0109  0.0124  0.0000

 rms deviation  0.0000  0.0171  0.1597  0.0015  0.0000  0.0000  0.2257  0.0130  0.0000  0.0095  0.0081  0.0000


 GooF = S =     0.988;     Restrained GooF =      0.982 for     727 restraints

 Weight = 1 / [ sigma^2(Fo^2) + ( 0.1189 * P )^2 +   0.00 * P ]   where  P = ( Max ( Fo^2, 0 ) + 2 * Fc^2 ) / 3


     N      value        esd    shift/esd  parameter

     1     0.31356     0.00045    -0.001    OSF
     2     0.51882     0.00233     0.000   FVAR  2 
     3     0.48895     0.04853    -0.011   BASF  1 

 Mean shift/esd =   0.001  Maximum =     0.014 for   z  Pr1      

 Max. shift = 0.000 A for C3^a        Max. dU = 0.000 for O19      


 Least-squares cycle   3   Maximum vector length =  623   Memory required =     64 /  12090 /   653555

 wR2 =  0.2100 before cycle   3 for    4371 data and    427 /    427 parameters


 Disagreeable restraints before cycle    3

   Observed   Target    Error     Sigma     Restraint

    1.2418    1.3000   -0.0582    0.0100    DFIX O17^a N3^a
    1.2540    1.3000   -0.0460    0.0100    DFIX O7^a N3^a
    1.2542    1.3000   -0.0458    0.0100    DFIX O2^a N3^a
    2.0855    1.8500    0.2355    0.0400    DANG O2^a O7^a
    2.2940    1.8500    0.4440    0.0400    DANG O17^a O7^a
    2.0905    1.8500    0.2405    0.0400    DANG O17^a O2^a
    2.4365    2.3000    0.1365    0.0400    DANG C6 C10
                        0.3008    0.1000    FLAT O9^b O13^b O15^b N5^b
                       -0.0362    0.0100    DELU K1 O7^a
                       -0.0353    0.0100    DELU K1 O15^b
                        0.0867    0.0200    SIMU U11 O6 N4
                        0.0375    0.0100    SIMU U11 O12 N1
                       -0.0321    0.0100    ISOR U13 N6


 Summary of restraints applied in cycle    3

               ANTIBUMP  DFIX    DANG SAME/SADI CHIV/Z CHIV/NZ   FLAT    DELU    RIGU    SIMU    ISOR    SUMP

       Number       0      28      15       2       0       0       2     176       0     402     102       0

 rms sigma      0.0000  0.0100  0.0387  0.0200  0.0000  0.0000  0.1000  0.0172  0.0000  0.0109  0.0124  0.0000

 rms deviation  0.0000  0.0171  0.1597  0.0015  0.0000  0.0000  0.2257  0.0130  0.0000  0.0095  0.0081  0.0000


 GooF = S =     0.988;     Restrained GooF =      0.982 for     727 restraints

 Weight = 1 / [ sigma^2(Fo^2) + ( 0.1189 * P )^2 +   0.00 * P ]   where  P = ( Max ( Fo^2, 0 ) + 2 * Fc^2 ) / 3


     N      value        esd    shift/esd  parameter

     1     0.31356     0.00045     0.000    OSF
     2     0.51882     0.00233     0.000   FVAR  2 
     3     0.48858     0.04853    -0.008   BASF  1 

 Mean shift/esd =   0.000  Maximum =     0.009 for   z  Pr1      

 Max. shift = 0.000 A for C3^a        Max. dU = 0.000 for C3^a     


 Least-squares cycle   4   Maximum vector length =  623   Memory required =     64 /  12090 /   653555

 wR2 =  0.2101 before cycle   4 for    4371 data and    427 /    427 parameters


 Disagreeable restraints before cycle    4

   Observed   Target    Error     Sigma     Restraint

    1.2418    1.3000   -0.0582    0.0100    DFIX O17^a N3^a
    1.2540    1.3000   -0.0460    0.0100    DFIX O7^a N3^a
    1.2542    1.3000   -0.0458    0.0100    DFIX O2^a N3^a
    2.0855    1.8500    0.2355    0.0400    DANG O2^a O7^a
    2.2939    1.8500    0.4439    0.0400    DANG O17^a O7^a
    2.0905    1.8500    0.2405    0.0400    DANG O17^a O2^a
    2.4365    2.3000    0.1365    0.0400    DANG C6 C10
                        0.3008    0.1000    FLAT O9^b O13^b O15^b N5^b
                       -0.0362    0.0100    DELU K1 O7^a
                       -0.0353    0.0100    DELU K1 O15^b
                        0.0867    0.0200    SIMU U11 O6 N4
                        0.0375    0.0100    SIMU U11 O12 N1
                       -0.0321    0.0100    ISOR U13 N6


 Summary of restraints applied in cycle    4

               ANTIBUMP  DFIX    DANG SAME/SADI CHIV/Z CHIV/NZ   FLAT    DELU    RIGU    SIMU    ISOR    SUMP

       Number       0      28      15       2       0       0       2     176       0     402     102       0

 rms sigma      0.0000  0.0100  0.0387  0.0200  0.0000  0.0000  0.1000  0.0172  0.0000  0.0109  0.0124  0.0000

 rms deviation  0.0000  0.0171  0.1597  0.0016  0.0000  0.0000  0.2257  0.0130  0.0000  0.0095  0.0081  0.0000


 GooF = S =     0.988;     Restrained GooF =      0.982 for     727 restraints

 Weight = 1 / [ sigma^2(Fo^2) + ( 0.1189 * P )^2 +   0.00 * P ]   where  P = ( Max ( Fo^2, 0 ) + 2 * Fc^2 ) / 3


     N      value        esd    shift/esd  parameter

     1     0.31356     0.00045    -0.001    OSF
     2     0.51882     0.00233     0.000   FVAR  2 
     3     0.48833     0.04853    -0.005   BASF  1 

 Mean shift/esd =   0.000  Maximum =     0.006 for   z  Pr1      

 Max. shift = 0.000 A for C3^a        Max. dU = 0.000 for O5       


 Least-squares cycle   5   Maximum vector length =  623   Memory required =     64 /  12090 /   653555

 wR2 =  0.2101 before cycle   5 for    4371 data and    427 /    427 parameters


 Disagreeable restraints before cycle    5

   Observed   Target    Error     Sigma     Restraint

    1.2418    1.3000   -0.0582    0.0100    DFIX O17^a N3^a
    1.2540    1.3000   -0.0460    0.0100    DFIX O7^a N3^a
    1.2542    1.3000   -0.0458    0.0100    DFIX O2^a N3^a
    2.0855    1.8500    0.2355    0.0400    DANG O2^a O7^a
    2.2939    1.8500    0.4439    0.0400    DANG O17^a O7^a
    2.0905    1.8500    0.2405    0.0400    DANG O17^a O2^a
    2.4365    2.3000    0.1365    0.0400    DANG C6 C10
                        0.3008    0.1000    FLAT O9^b O13^b O15^b N5^b
                       -0.0362    0.0100    DELU K1 O7^a
                       -0.0353    0.0100    DELU K1 O15^b
                        0.0867    0.0200    SIMU U11 O6 N4
                        0.0375    0.0100    SIMU U11 O12 N1
                       -0.0321    0.0100    ISOR U13 N6


 Summary of restraints applied in cycle    5

               ANTIBUMP  DFIX    DANG SAME/SADI CHIV/Z CHIV/NZ   FLAT    DELU    RIGU    SIMU    ISOR    SUMP

       Number       0      28      15       2       0       0       2     176       0     402     102       0

 rms sigma      0.0000  0.0100  0.0387  0.0200  0.0000  0.0000  0.1000  0.0172  0.0000  0.0109  0.0124  0.0000

 rms deviation  0.0000  0.0171  0.1597  0.0016  0.0000  0.0000  0.2257  0.0130  0.0000  0.0095  0.0081  0.0000


 GooF = S =     0.988;     Restrained GooF =      0.982 for     727 restraints

 Weight = 1 / [ sigma^2(Fo^2) + ( 0.1189 * P )^2 +   0.00 * P ]   where  P = ( Max ( Fo^2, 0 ) + 2 * Fc^2 ) / 3


     N      value        esd    shift/esd  parameter

     1     0.31356     0.00045     0.000    OSF
     2     0.51882     0.00233     0.000   FVAR  2 
     3     0.48815     0.04853    -0.004   BASF  1 

 Mean shift/esd =   0.000  Maximum =     0.005 for   z  Pr1      

 Max. shift = 0.000 A for C3^a        Max. dU = 0.000 for O5       

 No correlation matrix elements larger than  0.500



  mo_R3HQ_PrK_353K_0m_a.res in P2(1)2(1)2                                    

 ATOM           x        y        z         sof        U11      U22      U33      U23      U13      U12       Ueq

 Pr1         0.50000  0.50000 -0.00127    0.50000    0.03436  0.05762  0.03451  0.00000  0.00000  0.00991   0.04216
   0.00050   0.00000  0.00000  0.00005    0.00000    0.00018  0.00024  0.00019  0.00000  0.00000  0.00019   0.00011

 K1          1.00000  0.50000  0.50009    0.50000    0.04696  0.09505  0.04741  0.00000  0.00000  0.00323   0.06314
   0.00203   0.00000  0.00000  0.00021    0.00000    0.00091  0.00143  0.00098  0.00000  0.00000  0.00098   0.00059

 O1          0.57581  0.59758  0.07383    1.00000    0.07715  0.06325  0.06431  0.00366 -0.01169 -0.00012   0.06824
   0.00905   0.00049  0.00022  0.00057    0.00000    0.00279  0.00276  0.00289  0.00268  0.00258  0.00245   0.00149

 O2^a        1.03248  0.60960  0.59335    0.51882    0.13209  0.12288  0.14162 -0.01199 -0.00034 -0.00797   0.13220
   0.01871   0.00089  0.00046  0.00112    0.00233    0.00358  0.00340  0.00364  0.00337  0.00330  0.00331   0.00205

 O3          0.65942  0.54049 -0.16383    0.50000    0.05323  0.08911  0.05544 -0.00506  0.02431  0.00262   0.06593
   0.01770   0.00083  0.00048  0.00100    0.00000    0.00320  0.00355  0.00322  0.00312  0.00294  0.00303   0.00184

 O4          0.67006  0.46266 -0.18630    0.50000    0.05706  0.08951  0.06381 -0.00493  0.02726  0.00532   0.07013
   0.01844   0.00089  0.00048  0.00109    0.00000    0.00302  0.00326  0.00301  0.00302  0.00278  0.00288   0.00173

 O6          0.49805  0.67339 -0.00373    1.00000    0.16875  0.06617  0.13842 -0.00222 -0.02196  0.02273   0.12445
   0.01005   0.00050  0.00029  0.00049    0.00000    0.00652  0.00323  0.00583  0.00476  0.01262  0.00335   0.00287

 O7^a        0.87986  0.60492  0.44831    0.51882    0.12993  0.11804  0.14140 -0.00361 -0.00244  0.00348   0.12979
   0.01543   0.00101  0.00043  0.00100    0.00233    0.00399  0.00372  0.00405  0.00361  0.00364  0.00348   0.00227

 O8          0.42317  0.59667 -0.07512    1.00000    0.06847  0.07158  0.08607  0.02368 -0.01375  0.02147   0.07537
   0.00951   0.00048  0.00022  0.00060    0.00000    0.00277  0.00305  0.00344  0.00301  0.00270  0.00240   0.00164

 O9^b        1.06818  0.67418  0.44345    0.48118    0.13783  0.12605  0.14510 -0.00414  0.00442 -0.00636   0.13633
   0.02470   0.00139  0.00059  0.00151    0.00233    0.00356  0.00321  0.00365  0.00343  0.00348  0.00324   0.00202

 O10         0.80689  0.48683 -0.30962    1.00000    0.07656  0.09886  0.08886 -0.01008  0.05656  0.01568   0.08809
   0.00948   0.00048  0.00025  0.00052    0.00000    0.00240  0.00402  0.00289  0.00312  0.00217  0.00269   0.00173

 O12         0.79912  0.51324  0.29984    1.00000    0.09843  0.08530  0.08502  0.00971 -0.03340  0.00594   0.08958
   0.00969   0.00054  0.00025  0.00055    0.00000    0.00288  0.00388  0.00310  0.00315  0.00255  0.00291   0.00180

 O13^b       1.12497  0.60637  0.53348    0.48118    0.13492  0.12162  0.14034 -0.00465  0.00184 -0.01247   0.13229
   0.02409   0.00130  0.00062  0.00139    0.00233    0.00329  0.00320  0.00343  0.00321  0.00310  0.00298   0.00191

 O14         0.67875  0.54460  0.17886    0.50000    0.07120  0.07275  0.06576  0.00214 -0.01945 -0.00138   0.06990
   0.01828   0.00096  0.00046  0.00112    0.00000    0.00312  0.00315  0.00310  0.00303  0.00288  0.00299   0.00175

 O15^b       0.96819  0.61295  0.42415    0.48118    0.13101  0.12161  0.14458 -0.00219  0.00229 -0.00629   0.13240
   0.02492   0.00128  0.00063  0.00158    0.00233    0.00305  0.00290  0.00314  0.00299  0.00292  0.00280   0.00175

 O16         0.58849  0.49323  0.24433    0.50000    0.06916  0.07732  0.05833  0.00787 -0.00688  0.00514   0.06827
   0.01638   0.00079  0.00046  0.00088    0.00000    0.00340  0.00399  0.00322  0.00388  0.00307  0.00358   0.00197

 O17^a       0.93384  0.68410  0.56105    0.51882    0.16647  0.13829  0.15892 -0.01727  0.00097  0.00244   0.15456
   0.02029   0.00138  0.00032  0.00138    0.00233    0.00689  0.00541  0.00720  0.00631  0.00678  0.00656   0.00373

 O18         0.74680  0.50581 -0.09525    0.50000    0.04493  0.08893  0.06594 -0.00182  0.01261  0.00930   0.06660
   0.01758   0.00075  0.00051  0.00098    0.00000    0.00290  0.00367  0.00296  0.00351  0.00280  0.00316   0.00177

 O20         0.59714  0.50613 -0.24978    0.50000    0.05685  0.09040  0.05407 -0.00526  0.02019  0.00240   0.06711
   0.01652   0.00075  0.00049  0.00084    0.00000    0.00319  0.00407  0.00310  0.00392  0.00291  0.00353   0.00192

 O22         0.74354  0.49538  0.08904    0.50000    0.05929  0.07788  0.07186  0.00162 -0.01140  0.00986   0.06968
   0.01787   0.00082  0.00051  0.00103    0.00000    0.00308  0.00358  0.00306  0.00359  0.00293  0.00321   0.00180

 O23         0.67075  0.45273  0.15928    0.50000    0.06228  0.06972  0.06907  0.00837 -0.01676  0.00770   0.06702
   0.01775   0.00089  0.00046  0.00107    0.00000    0.00363  0.00359  0.00374  0.00339  0.00337  0.00333   0.00201

 N1          0.70758  0.50659  0.20968    1.00000    0.06091  0.07338  0.06418  0.00564 -0.02248  0.00607   0.06616
   0.01062   0.00054  0.00030  0.00057    0.00000    0.00229  0.00272  0.00238  0.00283  0.00212  0.00248   0.00136

 N3^a        0.94416  0.63521  0.52808    0.51882    0.13177  0.12143  0.14089 -0.00495  0.00310 -0.00498   0.13137
   0.01304   0.00087  0.00028  0.00086    0.00233    0.00304  0.00290  0.00312  0.00288  0.00287  0.00289   0.00175

 N4          0.50022  0.62296 -0.00321    1.00000    0.08209  0.06419  0.08099  0.02041 -0.01483  0.00915   0.07576
   0.00996   0.00050  0.00028  0.00052    0.00000    0.00316  0.00276  0.00322  0.00314  0.00438  0.00247   0.00163

 N5^b        1.04312  0.63043  0.47278    0.48118    0.13280  0.12196  0.14182 -0.00641  0.00148 -0.00421   0.13220
   0.03015   0.00167  0.00084  0.00148    0.00233    0.00301  0.00294  0.00314  0.00294  0.00287  0.00285   0.00176

 N6          0.72226  0.49222 -0.22374    1.00000    0.05013  0.08751  0.05936 -0.00799  0.03211  0.01093   0.06567
   0.01047   0.00050  0.00030  0.00055    0.00000    0.00203  0.00281  0.00228  0.00266  0.00187  0.00226   0.00133

 O5          1.10479  0.71181 -0.11406    0.50000    0.19730  0.22482  0.20935  0.01320 -0.00593  0.00545   0.21049
   0.02711   0.00160  0.00034  0.00196    0.00000    0.01226  0.00750  0.01228  0.01049  0.01154  0.00918   0.00635

 O19         0.89938  0.71169  0.11324    0.50000    0.23099  0.22056  0.22575 -0.01402  0.00553  0.00986   0.22577
   0.02485   0.00154  0.00036  0.00201    0.00000    0.01323  0.00790  0.01241  0.01061  0.01204  0.00852   0.00664

 N2          1.00499  0.64797  0.11567    1.00000    0.14120  0.21552  0.19029  0.00904  0.03391 -0.00279   0.18234
   0.00983   0.00056  0.00022  0.00065    0.00000    0.00396  0.00433  0.00469  0.00417  0.00424  0.00417   0.00240

 C2          0.87819  0.67993 -0.05122    1.00000    0.13532  0.20850  0.18620  0.01224  0.03512  0.02496   0.17667
   0.01638   0.00081  0.00045  0.00071    0.00000    0.00471  0.00516  0.00463  0.00477  0.00443  0.00457   0.00271

 C3^a        0.94846  0.59997 -0.05955    0.50000    0.18912  0.19297  0.20222  0.00071  0.00014  0.00209   0.19477
   0.01672   0.00110  0.00037  0.00096    0.00000    0.00419  0.00401  0.00415  0.00380  0.00373  0.00394   0.00241

 C5          1.12765  0.65553 -0.09494    1.00000    0.13978  0.21788  0.18558  0.00103  0.04632  0.01559   0.18108
   0.01235   0.00069  0.00030  0.00077    0.00000    0.00427  0.00477  0.00474  0.00508  0.00471  0.00466   0.00260

 C7^b        1.00101  0.58887  0.07366    0.50000    0.18941  0.19514  0.20185  0.00511  0.00068  0.00503   0.19547
   0.02553   0.00243  0.00032  0.00082    0.00000    0.00434  0.00386  0.00387  0.00393  0.00414  0.00395   0.00237

 C9          1.11867  0.67790  0.04695    1.00000    0.13701  0.21445  0.18640  0.00408  0.04123  0.00175   0.17929
   0.01475   0.00080  0.00045  0.00072    0.00000    0.00465  0.00518  0.00464  0.00483  0.00451  0.00455   0.00271

 C11         0.85654  0.65759  0.08905    1.00000    0.13842  0.21579  0.18733  0.01243  0.03395  0.00860   0.18051
   0.01293   0.00068  0.00032  0.00079    0.00000    0.00426  0.00487  0.00475  0.00508  0.00478  0.00450   0.00261

 C13^a       1.05477  0.59670  0.04790    0.50000    0.18865  0.19334  0.20094  0.00265  0.00122  0.00684   0.19431
   0.01633   0.00106  0.00037  0.00097    0.00000    0.00419  0.00401  0.00418  0.00385  0.00371  0.00389   0.00241

 C15^b       0.97990  0.59497 -0.07586    0.50000    0.18881  0.19435  0.20273 -0.00103  0.00056  0.00439   0.19530
   0.02185   0.00209  0.00029  0.00064    0.00000    0.00434  0.00391  0.00386  0.00385  0.00414  0.00396   0.00238

 C16         0.98297  0.65144 -0.13469    1.00000    0.13836  0.21184  0.17894  0.00354  0.04076  0.01941   0.17638
   0.01219   0.00062  0.00025  0.00079    0.00000    0.00427  0.00449  0.00485  0.00406  0.00428  0.00455   0.00252

 O11^a       0.40063  0.73569  0.40087    0.50000    0.24197  0.24706  0.25424  0.00370  0.00824  0.00380   0.24776
   0.02894   0.00158  0.00037  0.00221    0.00000    0.00885  0.00648  0.00961  0.00729  0.00769  0.00628   0.00527

 O21^b       0.59715  0.73943  0.61284    0.50000    0.25911  0.25930  0.25250 -0.00098 -0.00833 -0.00839   0.25697
   0.03057   0.00178  0.00035  0.00241    0.00000    0.00906  0.00622  0.00964  0.00746  0.00775  0.00663   0.00531

 N7          0.37849  0.64982  0.48472    1.00000    0.22722  0.26288  0.12247 -0.00562  0.03486 -0.00219   0.20419
   0.01271   0.00085  0.00030  0.00059    0.00000    0.00427  0.00418  0.00391  0.00402  0.00372  0.00393   0.00232

 C1          0.56567  0.68330  0.62091    1.00000    0.22782  0.25573  0.11022 -0.02072  0.03732  0.00258   0.19792
   0.01285   0.00068  0.00028  0.00087    0.00000    0.00469  0.00467  0.00480  0.00482  0.00469  0.00485   0.00266

 C4          0.42245  0.66402  0.62551    1.00000    0.23061  0.26020  0.11668 -0.02016  0.04077  0.00458   0.20249
   0.01549   0.00071  0.00055  0.00074    0.00000    0.00466  0.00559  0.00448  0.00502  0.00485  0.00498   0.00279

 C6          0.44871  0.68227  0.37689    1.00000    0.22829  0.26459  0.12605 -0.00088  0.04117  0.00502   0.20631
   0.01382   0.00067  0.00030  0.00086    0.00000    0.00470  0.00481  0.00483  0.00479  0.00471  0.00472   0.00269

 C8          0.59214  0.66241  0.37319    1.00000    0.22517  0.26662  0.11748 -0.00891  0.04361  0.00927   0.20309
   0.01805   0.00071  0.00056  0.00074    0.00000    0.00464  0.00565  0.00447  0.00509  0.00482  0.00495   0.00279

 C10         0.63612  0.65031  0.51565    1.00000    0.22575  0.26129  0.11723 -0.01285  0.03800  0.00884   0.20142
   0.01329   0.00087  0.00032  0.00063    0.00000    0.00438  0.00432  0.00402  0.00412  0.00390  0.00395   0.00239

 C12         0.43694  0.59428  0.45881    1.00000    0.23885  0.25576  0.12434 -0.01234  0.02549 -0.00137   0.20632
   0.01407   0.00083  0.00034  0.00089    0.00000    0.00502  0.00485  0.00515  0.00503  0.00457  0.00495   0.00283

 C14         0.56173  0.59825  0.54504    1.00000    0.23853  0.25777  0.12830 -0.00559  0.02405  0.01005   0.20820
   0.01415   0.00079  0.00036  0.00090    0.00000    0.00500  0.00498  0.00514  0.00504  0.00458  0.00480   0.00284



 Final Structure Factor Calculation for  mo_R3HQ_PrK_353K_0m_a.res in P2(1)2(1)2                                    

 Total number of l.s. parameters =   427  Maximum vector length =  623   Memory required =     64 /  11663 /    29281

 wR2 =  0.2100 before cycle   6 for    4371 data and      0 /    427 parameters


 Disagreeable restraints before cycle    6

   Observed   Target    Error     Sigma     Restraint

    1.2418    1.3000   -0.0582    0.0100    DFIX O17^a N3^a
    1.2540    1.3000   -0.0460    0.0100    DFIX O7^a N3^a
    1.2542    1.3000   -0.0458    0.0100    DFIX O2^a N3^a
    2.0855    1.8500    0.2355    0.0400    DANG O2^a O7^a
    2.2939    1.8500    0.4439    0.0400    DANG O17^a O7^a
    2.0905    1.8500    0.2405    0.0400    DANG O17^a O2^a
    2.4365    2.3000    0.1365    0.0400    DANG C6 C10
                        0.3008    0.1000    FLAT O9^b O13^b O15^b N5^b
                       -0.0362    0.0100    DELU K1 O7^a
                       -0.0353    0.0100    DELU K1 O15^b
                        0.0867    0.0200    SIMU U11 O6 N4
                        0.0375    0.0100    SIMU U11 O12 N1
                       -0.0321    0.0100    ISOR U13 N6


 Summary of restraints applied in cycle    6

               ANTIBUMP  DFIX    DANG SAME/SADI CHIV/Z CHIV/NZ   FLAT    DELU    RIGU    SIMU    ISOR    SUMP

       Number       0      28      15       2       0       0       2     176       0     402     102       0

 rms sigma      0.0000  0.0100  0.0387  0.0200  0.0000  0.0000  0.1000  0.0172  0.0000  0.0109  0.0124  0.0000

 rms deviation  0.0000  0.0171  0.1597  0.0016  0.0000  0.0000  0.2257  0.0130  0.0000  0.0095  0.0081  0.0000


 GooF = S =     0.988;     Restrained GooF =      0.982 for     727 restraints

 Weight = 1 / [ sigma^2(Fo^2) + ( 0.1189 * P )^2 +   0.00 * P ]   where  P = ( Max ( Fo^2, 0 ) + 2 * Fc^2 ) / 3

 wR2 = 0.2100, GooF = S = 0.988, Restrained GooF = 0.982 for all data
 R1 = 0.0665 for 2276 Fo > 4sig(Fo) and 0.1194 for all 4371 data

 R.m.s. bond length deviation (from DFIX values)  0.0053 (A)
 R.m.s. bond angle deviation (estimated from DANG)  4.81 (deg.)

 Occupancy sum of asymmetric unit =    35.00 for non-hydrogen and     0.00 for H and D atoms



 Principal mean square atomic displacements U

   0.0613   0.0345   0.0307   Pr1  
   0.0953   0.0474   0.0467   K1  
   0.0843   0.0644   0.0560   O1  
   0.1482   0.1344   0.1140   O2^a  
   0.0899   0.0784   0.0295   O3  
   0.0904   0.0879   0.0321   O4  
   0.1841   0.1280   0.0613   O6  
   0.1426   0.1300   0.1168   O7^a  
   0.1037   0.0876   0.0348   O8  
   0.1491   0.1368   0.1231   O9^b  
   0.1398   0.1030   0.0214   O10  
   0.1259   0.0893   0.0536   O12  
   0.1456   0.1375   0.1138   O13^b  
   0.0885   0.0724   0.0488   O14  
   0.1454   0.1333   0.1184   O15^b  
   0.0809   0.0724   0.0516   O16  
   0.1688   0.1666   0.1283   O17^a  
   0.0908   0.0716   0.0374   O18  
   0.0912   0.0755   0.0347   O20  
   0.0834   0.0762   0.0495   O22  
   0.0830   0.0743   0.0437   O23  
   0.0851   0.0753   0.0381   N1  
   0.1436   0.1316   0.1189   N3^a  
   0.0991   0.0844   0.0438   N4  
   0.1443   0.1332   0.1191   N5^b  
   0.0906   0.0868   0.0196   N6  
   0.2325   0.2077   0.1913   O5  
   0.2386   0.2344   0.2043   O19  
   0.2198   0.2038   0.1234   N2  
   0.2301   0.1857   0.1143   C2  
   0.2023   0.1938   0.1882   C3^a  
   0.2262   0.2075   0.1095   C5  
   0.2052   0.1950   0.1862   C7^b  
   0.2171   0.2071   0.1136   C9  
   0.2262   0.1943   0.1210   C11  
   0.2028   0.1964   0.1837   C13^a  
   0.2029   0.1967   0.1863   C15^b  
   0.2231   0.1951   0.1110   C16  
   0.2603   0.2455   0.2375   O11^a  
   0.2694   0.2570   0.2445   O21^b  
   0.2636   0.2372   0.1118   N7  
   0.2589   0.2381   0.0967   C1  
   0.2630   0.2435   0.1009   C4  
   0.2655   0.2419   0.1115   C6  
   0.2686   0.2394   0.1012   C8  
   0.2635   0.2369   0.1038   C10  
   0.2579   0.2432   0.1179   C12  
   0.2622   0.2395   0.1229   C14  

     0  atoms may be split and     0  atoms NPD



 Analysis of variance for reflections employed in refinement      K = Mean[Fo^2] / Mean[Fc^2]  for group


 Fc/Fc(max)       0.000    0.006    0.009    0.012    0.015    0.030    0.061    0.083    0.109    0.160    1.000

 Number in group       459.     427.     444.     450.     404.     446.     441.     426.     440.     434.

            GooF      0.929    0.881    0.890    0.921    0.981    1.026    1.054    0.976    1.094    1.097

             K       10.785    2.997    1.965    1.283    1.083    0.931    1.014    1.032    0.999    1.031


 Resolution(A)    0.83     0.86     0.89     0.94     0.98     1.05     1.13     1.24     1.41     1.79     inf

 Number in group       438.     445.     441.     425.     444.     438.     426.     437.     436.     441.

            GooF      0.821    0.888    0.848    0.851    0.950    0.969    1.091    1.080    1.121    1.184

             K        0.931    0.997    1.006    1.044    1.020    1.015    1.026    1.026    1.006    1.038

             R1       0.266    0.219    0.184    0.125    0.130    0.107    0.099    0.079    0.083    0.068


 Recommended weighting scheme:  WGHT    0.1189    0.0000


 Most Disagreeable Reflections (* if suppressed or used for Rfree).
 Error/esd is calculated as sqrt(wD^2/<wD^2>) where w is given by the weight
 formula, D = Fo^2-Fc^2 and <> refers to the average over all reflections.

     h   k   l          Fo^2          Fc^2    Error/esd  Fc/Fc(max)  Resolution(A)

    10   1   0        103.05          0.59       6.44       0.002       0.99
     1  13   1       3156.11       1835.38       4.29       0.134       1.81
     0  14   0       1194.86       2191.69       4.28       0.147       1.74
