Repository: rguooo/AL-SynAgent

# AL-SynAgent (Active Learning and Knowledge-Extraction Agent for Synthesis)
A closed-loop framework that couples active-learning-guided experimentation with literature-derived knowledge and chemistry-informed design principles to accelerate synthesis in standard laboratories.
please cite: doi.xxx

File: ferroelectric/(R-3-HOQ)4KPr(NO3)8/353K/mo_R3HQ_PrK_353K/mo_R3HQ_PrK_353K_0m_a.lst (part 2 of 2)
 HTAB
 fmap 2
 acta
 BASF 0.49
     2   6   0       1547.53       2551.46       3.86       0.158       3.15
     1  13   6        799.06        467.27       3.83       0.068       1.23
     1  21   0        567.67       1009.28       3.82       0.099       1.16
     6  12   0       1071.53        662.62       3.82       0.081       1.28
    -1  13   1       2932.09       1844.81       3.81       0.134       1.81
     8   1   0         54.93          0.32       3.77       0.002       1.24
    -2  14   4       3973.71       2490.75       3.76       0.156       1.37
     6   3   6         68.80          3.05       3.72       0.005       1.15
    -1   7   1      23798.93      15356.69       3.64       0.388       3.12
     6  10   1         51.52        144.93       3.61       0.038       1.36
     1   7   1      24489.02      15346.46       3.52       0.388       3.12
     1  11   6        216.37        377.10       3.48       0.061       1.31
     1  16   0         66.69          3.32       3.47       0.006       1.51
     8   0   8        417.17       1013.27       3.39       0.100       0.87
     3   1   0        751.68       1154.49       3.36       0.106       3.28
    10   3   0        106.78          4.27       3.35       0.006       0.98
     6  14   1       1020.74        661.70       3.34       0.081       1.19
     6  18   4        416.93        751.88       3.27       0.086       0.97
    -2  20   2       1541.62       1008.72       3.23       0.099       1.15
     6   4  10        -42.68        588.62       3.19       0.076       0.84
    -1  11   1       7625.45      11480.11       3.19       0.335       2.12
     6   1   6         78.05          0.11       3.19       0.001       1.16
     7   5   0       1245.82       1896.63       3.18       0.136       1.36
    -5  19   3       1037.53        616.12       3.16       0.078       1.03
     0   0   8       3617.77       2414.25       3.15       0.154       1.23
     3   5  11         42.79        642.16       3.15       0.079       0.85
    -6  14   1       1068.55        661.95       3.15       0.081       1.19
     0  18   8        114.62        612.12       3.12       0.077       0.91
    -3  13   3       2255.97       3349.94       3.12       0.181       1.46
     2  20   2       1586.88       1008.80       3.12       0.099       1.15
     0  14   5        696.80        360.14       3.10       0.059       1.31
     7   9   0        665.60        404.06       3.07       0.063       1.26
     1  14   0         42.60          1.02       3.07       0.003       1.72
     2   5   7         -7.51         29.87       3.06       0.017       1.31
     7  11   0         70.49        163.32       3.04       0.040       1.19
    -6  17   4        103.29         34.27       3.04       0.018       0.99
    -6   1   6         64.26          0.11       3.03       0.001       1.16
     1  11   1       7836.93      11467.20       3.01       0.335       2.12
     9   2   0         32.68          5.53       3.00       0.007       1.10
     0   4   0        369.96        555.62       2.98       0.074       6.11
    -1   3   2       1338.52       1947.69       2.96       0.138       3.88
     0   0   3       1349.68        894.52       2.95       0.094       3.29
    -8  14   3        481.18        319.35       2.94       0.056       0.97
     0  12   6       1070.72        626.12       2.93       0.078       1.28
     0   3   1         35.04          4.00       2.93       0.006       6.28
    -1  20   2         62.01          1.46       2.93       0.004       1.18
     3  13   3       2289.34       3342.12       2.91       0.181       1.46



 Bond lengths and angles

 Pr1 -           Distance        Angles
 O3        2.4591 (0.0095) 
 O3_$1     2.4592 (0.0094)   98.65 (0.46)
 O22_$1    2.5770 (0.0083)  144.13 (0.35)  68.91 (0.32)
 O22       2.5770 (0.0084)   68.90 (0.31) 144.13 (0.35) 139.57 (0.45)
 O16       2.5809 (0.0086)  114.74 (0.29) 143.55 (0.34)  89.85 (0.29)  49.78 (0.28)
 O16_$1    2.5809 (0.0086)  143.56 (0.34) 114.74 (0.29)  49.77 (0.28)  89.85 (0.29)  40.49 (0.36)
 O8        2.5859 (0.0052)   68.82 (0.28)  89.67 (0.29)  77.35 (0.29) 114.43 (0.30) 115.02 (0.28)  96.06 (0.27)
 O8_$1     2.5859 (0.0052)   89.67 (0.29)  68.82 (0.28) 114.43 (0.30)  77.35 (0.29)  96.05 (0.27) 115.02 (0.28) 147.29 (0.26)
 O23       2.5898 (0.0098)   99.04 (0.33) 129.76 (0.38) 114.92 (0.32)  32.47 (0.33)  34.47 (0.32)  71.19 (0.31) 140.53 (0.27)
 O23_$1    2.5898 (0.0098)  129.76 (0.38)  99.04 (0.33)  32.46 (0.33) 114.92 (0.32)  71.19 (0.31)  34.48 (0.32)  64.67 (0.27)
 O1        2.6067 (0.0053)   68.40 (0.29) 137.59 (0.29)  97.60 (0.29)  70.82 (0.29)  72.18 (0.28)  76.88 (0.27)  47.94 (0.18)
 O1_$1     2.6067 (0.0053)  137.59 (0.29)  68.40 (0.29)  70.82 (0.29)  97.60 (0.29)  76.88 (0.27)  72.18 (0.28) 146.09 (0.16)
 O18       2.6213 (0.0077)   31.50 (0.33) 113.07 (0.31) 174.36 (0.43)  41.33 (0.31)  91.00 (0.27) 130.22 (0.28)  97.25 (0.29)
 O18_$1    2.6214 (0.0077)  113.07 (0.31)  31.50 (0.33)  41.33 (0.31) 174.36 (0.43) 130.22 (0.28)  91.00 (0.27)  71.02 (0.29)
 O20_$1    2.6370 (0.0081)   69.65 (0.30)  30.30 (0.32)  88.91 (0.28) 131.38 (0.29) 172.90 (0.39) 138.68 (0.26)  71.49 (0.29)
 O20       2.6371 (0.0081)   30.30 (0.32)  69.65 (0.30) 131.38 (0.29)  88.91 (0.28) 138.68 (0.26) 172.90 (0.39)  78.12 (0.28)
 O4_$1     2.6467 (0.0100)   79.74 (0.29)  43.90 (0.35)  68.02 (0.31) 148.28 (0.33) 152.31 (0.32) 114.07 (0.29)  45.85 (0.28)
 O4        2.6467 (0.0100)   43.91 (0.35)  79.74 (0.29) 148.28 (0.33)  68.02 (0.31) 114.07 (0.29) 152.31 (0.32) 107.96 (0.28)
 O14       2.7357 (0.0104)   81.15 (0.32) 179.60 (0.35) 111.45 (0.32)  35.48 (0.33)  36.49 (0.32)  65.54 (0.30)  90.58 (0.26)
 O14_$1    2.7358 (0.0104)  179.60 (0.35)  81.16 (0.32)  35.48 (0.33) 111.45 (0.32)  65.53 (0.30)  36.49 (0.32) 110.82 (0.25)
 N1_$1     2.9310 (0.0054)  159.44 (0.30)  89.35 (0.25)  25.67 (0.25) 114.26 (0.26)  64.51 (0.21)  25.69 (0.21)  92.46 (0.18)
 N1        2.9310 (0.0054)   89.35 (0.25) 159.44 (0.30) 114.26 (0.26)  25.67 (0.25)  25.69 (0.21)  64.51 (0.21) 110.90 (0.19)
                 Pr1             O3            O3_$1         O22_$1        O22           O16           O16_$1        O8           

 K1 -            Distance        Angles
 O10_$5    2.7004 (0.0050) 
 O10_$4    2.7004 (0.0050)   91.98 (0.23)
 O12_$3    2.8235 (0.0055)   89.94 (0.17) 166.58 (0.19)
 O12       2.8235 (0.0055)  166.58 (0.19)  89.94 (0.17)  91.27 (0.23)
 O2^a      2.8488 (0.0116)   65.39 (0.22)  88.16 (0.25) 104.69 (0.24) 101.41 (0.22)
 O2^a_$3   2.8489 (0.0116)   88.16 (0.25)  65.39 (0.22) 101.41 (0.22) 104.69 (0.24) 142.34 (0.44)
 O7^a_$3   2.8720 (0.0108)   86.30 (0.25) 108.15 (0.22)  58.72 (0.22) 105.71 (0.25) 148.10 (0.27)  42.76 (0.25)
 O7^a      2.8720 (0.0108)  108.15 (0.22)  86.30 (0.25) 105.71 (0.25)  58.72 (0.22)  42.76 (0.25) 148.10 (0.27) 159.52 (0.40)
 O15^b     2.8761 (0.0155)   98.30 (0.31) 102.55 (0.31)  90.30 (0.31)  68.33 (0.31)  36.39 (0.38) 166.67 (0.33) 148.79 (0.34)
 O15^b_$3  2.8761 (0.0155)  102.55 (0.31)  98.30 (0.31)  68.33 (0.31)  90.30 (0.31) 166.67 (0.33)  36.39 (0.38)  18.60 (0.32)
 O13^b_$3  2.8975 (0.0148)  109.35 (0.30)  60.71 (0.29) 106.18 (0.29)  83.12 (0.30) 148.69 (0.35)  21.92 (0.33)  52.95 (0.34)
 O13^b     2.8975 (0.0148)   60.71 (0.30) 109.35 (0.30)  83.12 (0.30) 106.18 (0.29)  21.92 (0.33) 148.69 (0.35) 130.01 (0.35)
                 K1              O10_$5        O10_$4        O12_$3        O12           O2^a          O2^a_$3       O7^a_$3      

 O1 -            Distance        Angles
 N4        1.2343 (0.0072) 
 Pr1       2.6067 (0.0053)   96.27 (0.41)
                 O1              N4           

 O2^a -          Distance        Angles
 N3^a      1.2542 (0.0099) 
 K1        2.8488 (0.0116)  102.95 (0.67)
                 O2^a            N3^a         

 O3 -            Distance        Angles
 N6        1.4586 (0.0125) 
 Pr1       2.4591 (0.0094)  102.33 (0.61)
                 O3              N6           

 O4 -            Distance        Angles
 N6        0.9620 (0.0123) 
 Pr1       2.6467 (0.0100)  110.42 (0.89)
                 O4              N6           

 O6 -            Distance        Angles
 N4        1.2318 (0.0098) 
                 O6             

 O7^a -          Distance        Angles
 N3^a      1.2540 (0.0097) 
 K1        2.8720 (0.0108)  101.77 (0.65)
                 O7^a            N3^a         

 O8 -            Distance        Angles
 N4        1.2245 (0.0075) 
 Pr1       2.5859 (0.0052)   97.58 (0.41)
                 O8              N4           

 O9^b -          Distance        Angles
 N5^b      1.1346 (0.0239) 
 O15^b     1.8046 (0.0193)   29.07 (1.05)
                 O9^b            N5^b         

 O10 -           Distance        Angles
 N6        1.1995 (0.0068) 
 K1_$2     2.7004 (0.0050)  166.83 (0.54)
                 O10             N6           

 O12 -           Distance        Angles
 N1        1.2810 (0.0076) 
 K1        2.8235 (0.0055)  166.13 (0.51)
                 O12             N1           

 O13^b -         Distance        Angles
 N5^b      1.1673 (0.0210) 
 K1        2.8975 (0.0148)   95.49 (1.27)
                 O13^b           N5^b         

 O14 -           Distance        Angles
 N1        1.0179 (0.0127) 
 Pr1       2.7357 (0.0104)   90.72 (0.74)
                 O14             N1           

 O15^b -         Distance        Angles
 N5^b      0.9822 (0.0215) 
 O9^b      1.8046 (0.0193)   34.14 (1.36)
 K1        2.8761 (0.0155)  101.94 (1.57) 135.01 (0.81)
                 O15^b           N5^b          O9^b         

 O16 -           Distance        Angles
 N1        1.2722 (0.0098) 
 O16_$1    1.7864 (0.0159)  149.88 (1.07)
 Pr1       2.5809 (0.0086)   92.72 (0.52)  69.75 (0.18)
                 O16             N1            O16_$1       

 O17^a -         Distance        Angles
 N3^a      1.2418 (0.0090) 
                 O17^a          

 O18 -           Distance        Angles
 N6        1.3321 (0.0110) 
 Pr1       2.6213 (0.0077)   98.74 (0.46)
                 O18             N6           

 O20 -           Distance        Angles
 N6        1.3120 (0.0093) 
 Pr1       2.6371 (0.0081)   98.58 (0.51)
                 O20             N6           

 O22 -           Distance        Angles
 N1        1.2715 (0.0113) 
 Pr1       2.5770 (0.0083)   92.91 (0.50)
                 O22             N1           

 O23 -           Distance        Angles
 N1        1.4531 (0.0128) 
 Pr1       2.5898 (0.0098)   88.27 (0.52)
                 O23             N1           

 N1 -            Distance        Angles
 O14       1.0179 (0.0127) 
 O22       1.2715 (0.0113)   89.77 (0.94)
 O16       1.2722 (0.0098)   93.05 (0.85) 117.15 (0.75)
 O12       1.2810 (0.0076)  106.89 (0.87) 118.53 (0.63) 120.28 (0.66)
 O23       1.4531 (0.0128)  130.78 (0.84)  63.62 (0.73)  68.05 (0.68) 122.03 (0.68)
 Pr1       2.9310 (0.0054)   68.95 (0.67)  61.41 (0.44)  61.59 (0.45) 175.77 (0.54)  62.03 (0.43)
                 N1              O14           O22           O16           O12           O23          

 N3^a -          Distance        Angles
 O17^a     1.2418 (0.0090) 
 O2^a      1.2542 (0.0099)  113.76 (1.02)
 O7^a      1.2540 (0.0097)  133.59 (1.06) 112.50 (0.89)
 K1        3.3601 (0.0068)  168.59 (0.82)  55.72 (0.59)  56.80 (0.56)
                 N3^a            O17^a         O2^a          O7^a         

 N4 -            Distance        Angles
 O8        1.2245 (0.0075) 
 O6        1.2318 (0.0098)  120.74 (0.57)
 O1        1.2343 (0.0072)  118.17 (0.65) 121.02 (0.58)
                 N4              O8            O6           

 N5^b -          Distance        Angles
 O15^b     0.9822 (0.0215) 
 O9^b      1.1346 (0.0239)  116.79 (2.06)
 O13^b     1.1673 (0.0210)  123.90 (2.36) 116.90 (1.86)
 K1        3.2257 (0.0206)   60.73 (1.43) 168.67 (1.31)  63.40 (1.20)
                 N5^b            O15^b         O9^b          O13^b        

 N6 -            Distance        Angles
 O4        0.9620 (0.0123) 
 O10       1.1995 (0.0068)  124.41 (0.98)
 O20       1.3120 (0.0093)   76.14 (0.81) 123.52 (0.64)
 O18       1.3321 (0.0110)   85.44 (0.90) 124.80 (0.60) 107.12 (0.65)
 O3        1.4586 (0.0125)  102.78 (0.82) 132.34 (0.74)  57.70 (0.61)  59.44 (0.65)
                 N6              O4            O10           O20           O18          

 O5 -            Distance        Angles
 C5        1.4060 (0.0096) 
                 O5             

 O19 -           Distance        Angles
 C11       1.4085 (0.0100) 
                 O19            

 N2 -            Distance        Angles
 C7^b      1.5022 (0.0084) 
 C13^a     1.5028 (0.0089)   23.84 (0.96)
 C9        1.5049 (0.0087)  111.24 (0.95)  87.62 (0.66)
 C11       1.5140 (0.0079)   94.34 (1.00) 111.82 (0.61) 125.12 (0.62)
                 N2              C7^b          C13^a         C9           

 C2 -            Distance        Angles
 C16       1.4973 (0.0089) 
 C11       1.5021 (0.0092)  115.87 (0.74)
                 C2              C16          

 C3^a -          Distance        Angles
 C13^a     1.4968 (0.0108) 
 C16       1.4988 (0.0091)  103.52 (0.76)
                 C3^a            C13^a        

 C5 -            Distance        Angles
 O5        1.4060 (0.0096) 
 C16       1.4909 (0.0083)   82.81 (0.79)
 C9        1.5045 (0.0091)   76.11 (0.95) 102.22 (0.61)
                 C5              O5            C16          

 C7^b -          Distance        Angles
 C15^b     1.4964 (0.0094) 
 N2        1.5022 (0.0084)  100.35 (0.59)
                 C7^b            C15^b        

 C9 -            Distance        Angles
 C5        1.5045 (0.0091) 
 N2        1.5049 (0.0087)  106.65 (0.67)
                 C9              C5           

 C11 -           Distance        Angles
 O19       1.4085 (0.0100) 
 C2        1.5021 (0.0092)   76.81 (0.97)
 N2        1.5140 (0.0079)   79.79 (0.73)  94.41 (0.56)
                 C11             O19           C2           

 C13^a -         Distance        Angles
 C3^a      1.4968 (0.0108) 
 N2        1.5028 (0.0089)   92.22 (0.68)
                 C13^a           C3^a         

 C15^b -         Distance        Angles
 C7^b      1.4964 (0.0094) 
 C16       1.4967 (0.0082)  118.08 (0.64)
                 C15^b           C7^b         

 C16 -           Distance        Angles
 C5        1.4909 (0.0083) 
 C15^b     1.4967 (0.0083)   88.82 (0.89)
 C2        1.4973 (0.0089)  119.51 (0.67) 101.60 (0.84)
 C3^a      1.4988 (0.0091)   98.39 (0.64)  14.25 (0.86)  87.68 (0.69)
                 C16             C5            C15^b         C2           

 O11^a -         Distance        Angles
 C6        1.4092 (0.0100) 
                 O11^a          

 O21^b -         Distance        Angles
 C1        1.4084 (0.0095) 
                 O21^b          

 N7 -            Distance        Angles
 C4        1.4958 (0.0084) 
 C12       1.4973 (0.0092)  104.81 (0.74)
 C6        1.4978 (0.0087)  113.60 (0.73) 100.27 (0.61)
                 N7              C4            C12          

 C1 -            Distance        Angles
 O21^b     1.4084 (0.0096) 
 C10       1.4882 (0.0089)  112.56 (1.07)
 C4        1.4973 (0.0087)  121.21 (1.04) 107.24 (0.68)
                 C1              O21^b         C10          

 C4 -            Distance        Angles
 N7        1.4958 (0.0084) 
 C1        1.4973 (0.0087)  108.75 (0.66)
                 C4              N7           

 C6 -            Distance        Angles
 O11^a     1.4092 (0.0100) 
 N7        1.4978 (0.0087)  102.33 (0.94)
 C8        1.5035 (0.0087)  128.53 (1.01) 106.65 (0.68)
                 C6              O11^a         N7           

 C8 -            Distance        Angles
 C10       1.5001 (0.0086) 
 C6        1.5035 (0.0087)  108.42 (0.66)
                 C8              C10          

 C10 -           Distance        Angles
 C1        1.4882 (0.0089) 
 C14       1.4984 (0.0095)   95.36 (0.62)
 C8        1.5001 (0.0086)  114.19 (0.75) 101.84 (0.75)
                 C10             C1            C14          

 C12 -           Distance        Angles
 N7        1.4973 (0.0092) 
 C14       1.5048 (0.0098)   99.42 (0.66)
                 C12             N7           

 C14 -           Distance        Angles
 C10       1.4984 (0.0095) 
 C12       1.5048 (0.0098)  110.52 (0.71)
                 C14             C10          



 Selected torsion angles

   -17.47 ( 2.08)  N5^b - O9^b - O15^b - K1
    59.26 ( 0.54)  Pr1 - O14 - N1 - O22
   -57.93 ( 0.57)  Pr1 - O14 - N1 - O16
   179.12 ( 0.45)  Pr1 - O14 - N1 - O12
     5.43 ( 1.05)  Pr1 - O14 - N1 - O23
   -66.00 ( 0.73)  Pr1 - O22 - N1 - O14
    27.31 ( 0.95)  Pr1 - O22 - N1 - O16
  -175.18 ( 0.61)  Pr1 - O22 - N1 - O12
    70.98 ( 0.51)  Pr1 - O22 - N1 - O23
    11.54 ( 1.76)  O16_$1 - O16 - N1 - O14
    64.04 ( 0.79)  Pr1 - O16 - N1 - O14
   -79.77 ( 1.86)  O16_$1 - O16 - N1 - O22
   -27.26 ( 0.95)  Pr1 - O16 - N1 - O22
   123.14 ( 1.26)  O16_$1 - O16 - N1 - O12
   175.64 ( 0.63)  Pr1 - O16 - N1 - O12
  -121.60 ( 1.52)  O16_$1 - O16 - N1 - O23
   -69.09 ( 0.52)  Pr1 - O16 - N1 - O23
   -52.51 ( 1.23)  O16_$1 - O16 - N1 - Pr1
   179.58 ( 1.68)  K1 - O12 - N1 - O14
   -81.20 ( 2.09)  K1 - O12 - N1 - O22
    75.58 ( 2.12)  K1 - O12 - N1 - O16
    -6.06 ( 2.29)  K1 - O12 - N1 - O23
    -5.74 ( 1.12)  Pr1 - O23 - N1 - O14
   -70.04 ( 0.56)  Pr1 - O23 - N1 - O22
    68.48 ( 0.52)  Pr1 - O23 - N1 - O16
  -178.61 ( 0.55)  Pr1 - O23 - N1 - O12
   174.94 ( 0.89)  K1 - O2^a - N3^a - O17^a
    -1.34 ( 1.03)  K1 - O2^a - N3^a - O7^a
  -173.98 ( 1.24)  K1 - O7^a - N3^a - O17^a
     1.32 ( 1.02)  K1 - O7^a - N3^a - O2^a
  -179.07 ( 0.49)  Pr1 - O8 - N4 - O6
    -2.12 ( 0.59)  Pr1 - O8 - N4 - O1
     2.10 ( 0.58)  Pr1 - O1 - N4 - O8
   179.03 ( 0.49)  Pr1 - O1 - N4 - O6
   167.47 ( 1.48)  K1 - O15^b - N5^b - O9^b
  -161.82 ( 3.27)  O9^b - O15^b - N5^b - O13^b
     5.65 ( 2.20)  K1 - O15^b - N5^b - O13^b
  -167.47 ( 1.48)  O9^b - O15^b - N5^b - K1
   163.12 ( 3.09)  O15^b - O9^b - N5^b - O13^b
    74.46 ( 6.70)  O15^b - O9^b - N5^b - K1
    -5.52 ( 2.15)  K1 - O13^b - N5^b - O15^b
  -167.31 ( 1.49)  K1 - O13^b - N5^b - O9^b
  -179.99 ( 0.52)  Pr1 - O4 - N6 - O10
   -58.63 ( 0.64)  Pr1 - O4 - N6 - O20
    50.26 ( 0.69)  Pr1 - O4 - N6 - O18
    -6.97 ( 0.81)  Pr1 - O4 - N6 - O3
   175.86 ( 1.66)  K1_$2 - O10 - N6 - O4
    79.81 ( 2.18)  K1_$2 - O10 - N6 - O20
   -73.12 ( 2.26)  K1_$2 - O10 - N6 - O18
     5.08 ( 2.49)  K1_$2 - O10 - N6 - O3
    54.31 ( 0.82)  Pr1 - O20 - N6 - O4
   176.64 ( 0.67)  Pr1 - O20 - N6 - O10
   -26.38 ( 0.85)  Pr1 - O20 - N6 - O18
   -60.88 ( 0.56)  Pr1 - O20 - N6 - O3
   -47.41 ( 0.79)  Pr1 - O18 - N6 - O4
  -176.83 ( 0.68)  Pr1 - O18 - N6 - O10
    26.56 ( 0.86)  Pr1 - O18 - N6 - O20
    60.34 ( 0.52)  Pr1 - O18 - N6 - O3
     7.20 ( 0.84)  Pr1 - O3 - N6 - O4
   179.41 ( 0.61)  Pr1 - O3 - N6 - O10
    71.47 ( 0.61)  Pr1 - O3 - N6 - O20
   -69.58 ( 0.62)  Pr1 - O3 - N6 - O18
   -60.46 ( 1.73)  C9 - N2 - C7^b - C15^b
    69.97 ( 1.54)  C11 - N2 - C7^b - C15^b
   121.30 ( 0.93)  O5 - C5 - C9 - N2
    41.99 ( 0.81)  C16 - C5 - C9 - N2
    37.59 ( 1.02)  C7^b - N2 - C9 - C5
    40.89 ( 0.75)  C13^a - N2 - C9 - C5
   -74.29 ( 0.94)  C11 - N2 - C9 - C5
   118.60 ( 0.98)  C16 - C2 - C11 - O19
    40.17 ( 0.85)  C16 - C2 - C11 - N2
  -171.12 ( 1.01)  C7^b - N2 - C11 - O19
  -154.39 ( 1.04)  C13^a - N2 - C11 - O19
   -51.28 ( 1.10)  C9 - N2 - C11 - O19
   -95.38 ( 0.70)  C7^b - N2 - C11 - C2
   -78.65 ( 0.78)  C13^a - N2 - C11 - C2
    24.46 ( 0.90)  C9 - N2 - C11 - C2
    64.83 ( 0.83)  C16 - C3^a - C13^a - N2
  -100.67 ( 0.69)  C9 - N2 - C13^a - C3^a
    26.46 ( 0.85)  C11 - N2 - C13^a - C3^a
     5.60 ( 2.36)  N2 - C7^b - C15^b - C16
  -162.73 ( 0.98)  O5 - C5 - C16 - C15^b
   -88.68 ( 0.71)  C9 - C5 - C16 - C15^b
   -60.05 ( 1.07)  O5 - C5 - C16 - C2
    14.00 ( 0.93)  C9 - C5 - C16 - C2
  -152.14 ( 1.01)  O5 - C5 - C16 - C3^a
   -78.10 ( 0.77)  C9 - C5 - C16 - C3^a
    64.67 ( 1.87)  C7^b - C15^b - C16 - C5
   -55.24 ( 1.97)  C7^b - C15^b - C16 - C2
   -67.87 ( 1.01)  C11 - C2 - C16 - C5
    27.41 ( 1.04)  C11 - C2 - C16 - C15^b
    30.47 ( 0.86)  C11 - C2 - C16 - C3^a
    21.55 ( 0.86)  C13^a - C3^a - C16 - C5
   -97.94 ( 0.77)  C13^a - C3^a - C16 - C2
    79.32 ( 0.97)  C12 - N7 - C4 - C1
   -29.15 ( 1.13)  C6 - N7 - C4 - C1
    95.06 ( 1.53)  O21^b - C1 - C4 - N7
   -36.07 ( 1.07)  C10 - C1 - C4 - N7
   -66.48 ( 1.15)  C4 - N7 - C6 - O11^a
  -177.74 ( 0.97)  C12 - N7 - C6 - O11^a
    70.49 ( 0.93)  C4 - N7 - C6 - C8
   -40.77 ( 0.85)  C12 - N7 - C6 - C8
    84.35 ( 1.60)  O11^a - C6 - C8 - C10
   -37.19 ( 1.07)  N7 - C6 - C8 - C10
  -171.93 ( 1.10)  O21^b - C1 - C10 - C14
   -36.17 ( 0.83)  C4 - C1 - C10 - C14
   -66.39 ( 1.30)  O21^b - C1 - C10 - C8
    69.37 ( 0.95)  C4 - C1 - C10 - C8
   -27.83 ( 1.16)  C6 - C8 - C10 - C1
    73.63 ( 0.99)  C6 - C8 - C10 - C14
   -30.60 ( 0.83)  C4 - N7 - C12 - C14
    87.36 ( 0.73)  C6 - N7 - C12 - C14
    90.61 ( 0.78)  C1 - C10 - C14 - C12
   -25.50 ( 0.92)  C8 - C10 - C14 - C12
   -49.29 ( 0.88)  N7 - C12 - C14 - C10


 FMAP and GRID set by program

 FMAP   2   3  23
 GRID    -2.500  -2  -1     2.500   2   1

 R1 =  0.1087 for   2505 unique reflections after merging for Fourier


 Electron density synthesis with coefficients Fo-Fc

 Highest peak    1.16  at  0.5007  0.0858  0.0000  [  0.73 A from C7 ]
 Deepest hole   -0.73  at  0.5067  0.3772  0.4985  [  0.97 A from C12 ]


 Fourier peaks appended to .res file

              x       y       z       sof     U      Peak   Distances to nearest atoms (including eq.)

 Q1    1   0.9993  0.5858  0.0000   1.00000  0.05    1.16   0.73 C7^a  0.77 C13  0.80 C15  0.85 C3^a
 Q2    1   0.4994  0.5867  0.5000   1.00000  0.05    0.94   0.76 C12  0.81 C14  1.96 N7  2.07 C10
 Q3    1   0.5791  0.4998  0.0015   1.00000  0.05    0.91   0.78 PR1^a  1.85 O22  1.92 O18  2.07 O3
 Q4    1   0.8853  0.6086  0.0011   1.00000  0.05    0.73   0.89 C3^a  1.25 C15  1.44 C7^a  1.50 C11
 Q5    1   0.6423  0.6018  0.4993   1.00000  0.05    0.72   0.92 C14  1.20 C10  2.00 C8  2.08 C12
 Q6    1   0.3604  0.6017  0.5006   1.00000  0.05    0.71   0.88 C12  1.20 N7  2.05 C14  2.05 C4
 Q7    1   0.5019  0.5602 -0.0316   1.00000  0.05    0.71   1.26 O8  1.50 PR1^a  1.56 N4^a  1.57 O1
 Q8    1   0.4991  0.6119  0.3931   1.00000  0.05    0.69   0.99 C12  1.55 C8  1.66 C14  1.76 N7
 Q9    1   1.1126  0.6086 -0.0005   1.00000  0.05    0.69   0.80 C13  1.41 C7^a  1.48 C5  1.55 C15
 Q10   1   0.9957  0.6020 -0.1341   1.00000  0.05    0.67   0.62 C15  0.87 C3^a  1.21 C16  1.89 C5
 Q11   1   1.0007  0.5998  0.1307   1.00000  0.05    0.66   0.62 C7^a  0.98 C13  1.19 N2^a  1.95 C3^a
 Q12   1   0.4995  0.6137  0.6066   1.00000  0.05    0.65   0.94 C14  1.46 C4  1.65 C12  1.83 C1
 Q13   1   0.5092  0.4946  0.0297   1.00000  0.05    0.63   0.35 PR1^a  2.26 O16  2.29 O23  2.35 O16
 Q14   1   0.4224  0.6872  0.6149   1.00000  0.05    0.55   0.58 C4  1.43 C1  1.63 N7  2.15 O21
 Q15   1   0.5814  0.6854  0.3839   1.00000  0.05    0.53   0.58 C8  1.32 C6  1.65 C10  2.18 O11
 Q16   1   0.9655  0.5002  0.4994   1.00000  0.05    0.52   0.34 K1  2.47 O10  2.59 O12  2.74 O7
 Q17   1   1.0301  0.6995 -0.0003   1.00000  0.05    0.50   1.13 C9  1.38 O5  1.66 C2^a  1.72 N2^a
 Q18   1   0.9571  0.6976  0.0032   1.00000  0.05    0.49   1.04 C2^a  1.27 O19  1.63 C11  1.71 N2^a
 Q19   1   0.8498  0.4990 -0.2441   1.00000  0.05    0.49   0.83 O10  1.29 N6^a  1.80 O18  2.07 O4
 Q20   1   0.4928  0.7036  0.5527   1.00000  0.05    0.49   1.10 C1  1.39 C4  1.48 O21  1.86 N7

 Shortest distances between peaks (including symmetry equivalents)

     13  13  0.32     16  16  0.68     17  18  0.73      3  13  0.76      3  13  0.93     14  20  1.01      2   8  1.22
      2  12  1.24      1   9  1.25      1   4  1.26      1  11  1.33      1  10  1.38      2   6  1.43      2   5  1.46
      7  13  1.47      3   3  1.57      3   7  1.69      3   7  1.70      7  13  1.72      9  11  1.72      4  11  1.73
      4  10  1.73      6   8  1.75      6  12  1.75      9  10  1.76      5   8  1.78      5  12  1.79     15  20  1.93
     12  14  1.95      8  15  1.97      8  12  2.11      4   9  2.25     12  20  2.26      4  18  2.29      9  17  2.37
      5  15  2.41      6  14  2.45     10  11  2.61      4  17  2.64      9  18  2.67     10  18  2.72     11  18  2.73
      8  20  2.74     10  17  2.74      1  18  2.76     14  15  2.77     11  17  2.77     16  19  2.78      2  15  2.79
      1  17  2.79      5   6  2.79      2  14  2.81      6  20  2.86      2  20  2.90     12  15  2.92      5  20  2.94
      7   7  2.94      8  14  2.96     19  19  2.98


 Time profile in seconds
 -----------------------

      0.00: Read and process instructions
      0.00: Fit rigid groups
      0.00: Interpret restraints etc.
      0.00: Generate connectivity array
      0.00: Analyse DFIX and DANG restraints
      0.00: Analyse SAME, SADI and NCSY restraints
      0.00: Generate CHIV restraints
      0.00: Check if bonds in residues restrained
      0.00: Generate DELU and RIGU restraints
      0.00: Generate SIMU restraints
      0.00: Generate ISOR restraints
      0.00: Analyse electron density
      0.00: Analyse other restraints etc.
      0.05: Read intensity data, sort/merge etc.
      0.00: Set up constraints
      0.00: OSF, H-atoms from difference map
      0.01: Set up l.s. refinement
      0.00: Generate idealized H-atoms
      0.05: Structure factors and derivatives
      0.02: Sum l.s. matrices
      0.00: Generate and apply antibumping restraints
      0.00: Apply other restraints
      0.03: Solve l.s. equations
      0.00: Generate HTAB table
      0.08: Other dependent quantities, CIF, tables
      0.01: Analysis of variance
      0.01: Merge reflections for Fourier and .fcf
      0.01: Fourier summations
      0.00: Peaksearch
      0.01: Analyse peaklist

 ** WARNING: These times are only approximate for multiple threads.
             To get better estimates run with -t1 **

   Please cite: G.M. Sheldrick (2015) "Crystal structure refinement with
   SHELXL", Acta Cryst., C71, 3-8 (Open Access) if SHELXL proves useful.

 +++++++++++++++++++++++++++++++++++++++++++++++++++++++++++++++++++++++++++++
 +  mo_r3hq_prk_3 finished at 19:32:52   Total elapsed time:      0.31 secs  +
 +++++++++++++++++++++++++++++++++++++++++++++++++++++++++++++++++++++++++++++
