Repository: rguooo/AL-SynAgent

# AL-SynAgent (Active Learning and Knowledge-Extraction Agent for Synthesis)
A closed-loop framework that couples active-learning-guided experimentation with literature-derived knowledge and chemistry-informed design principles to accelerate synthesis in standard laboratories.
please cite: doi.xxx

File: ferroelectric/(R-3-HOQ)4KPr(NO3)8/300K/olex2/originals/mo_R3HQ_PrK_0m_a.lst (part 1 of 3)

 +++++++++++++++++++++++++++++++++++++++++++++++++++++++++++++++++++
 +  SHELXL -  CRYSTAL STRUCTURE REFINEMENT  -   MULTI-CPU VERSION  +
 +  Copyright(C) George M. Sheldrick 1993-2023     Version 2019/3  +
 +  mo_r3hq_prk_0m_a           started at 20:18:56 on 17-Oct-2024  +
 +++++++++++++++++++++++++++++++++++++++++++++++++++++++++++++++++++

 Command line parameters: mo_r3hq_prk_0m_a -a50000 -b3000 -c624 -g0 -m0 -t20

 -a sets the approximate maximum number of atoms including hydrogens.
 -b sets the maximum number of full-matrix parameters (not used by CGLS).
 For example -b9000 allows refinement of 1000 anisotropic atoms or 3000
 with BLOC 1. For a 32-bit version, -b times the square root of the
 number of threads should not exceed about 65500. -c sets the reflection
 buffer size. This depends on the CPU cache size but will rarely
 need changing.

 -g sets the number of reflection groups used for calculating R_complete,
 This must be greater than 1 but not greater than the total number of
 reflections for refinement. -m sets the current reflection group number.
 This may not be less than 1 nor greater than the number set by -g. These
 command line flags override other ways of defining free-R reflections.
 The -m value is also used as a seed for the WIGL pseudo-random shifts.

 -t sets the number of threads, otherwise it is set to the apparent
 number of CPUs. For optimal performance on hyperthreading systems,
 -t should be set to a little more than half the number of CPUs;
 e.g. -t4 or -t5 for an Intel i7 processor.

 Running 20 threads on 20 processors

 TITL mo_R3HQ_PrK_0m_a.res in P2(1)
 REM Old TITL Integration of R3HQ_PrK
 REM SHELXT solution in P2(1): R1 0.088, Rweak 0.018, Alpha 0.052
 REM <I/s> 1.255 for 12 systematic absences, Orientation as input
 REM Flack x = 0.076 ( 0.011 ) from 3696 Parsons' quotients
 REM Formula found by SHELXT: C33 K N12 O31 Pr
 CELL 0.71073 9.9675 20.0233 12.6541 90 111.958 90
 ZERR 2 0.0044 0.0081 0.0062 0 0.009 0
 LATT -1
 SYMM -X,0.5+Y,-Z
 SFAC C H K N O Pr
 UNIT 56 112 2 24 56 2

 V =     2342.33     F(000) =    1220.0     Mu =   1.23 mm-1      Cell Wt =     2377.71    Rho =  1.686

 EQIV $1 1+X,+Y,+Z
 EQIV $2 -1+X,+Y,-1+Z
 EQIV $3 1-X,-0.5+Y,1-Z
 EQIV $4 -1+X,+Y,+Z
 EQIV $5 2-X,0.5+Y,1-Z
 EQIV $6 +X,+Y,1+Z
 EQIV $7 1+X,+Y,1+Z
 EQIV $8 +X,+Y,-1+Z
 EADP N7 O13
 EADP N9 O27
 SIMU 0.01 0.02 2 Pr1 K1 O1 O3 > O32 O34 > N14
 SIMU 0.01 0.02 2 O29 > C28
 DFIX 1.5 0.01 C26 C18 C22 C8 C4 C1 C16 C8 C16 C1 C4 N11 C22 N11 C26 N11 C18 =
  C16
 SIMU 0.01 0.02 2 O7 > C26
 SIMU 0.01 0.02 2 O15 > C19
 DFIX 1.5 0.01 C27 C13 C13 C25 C25 C23 C21 C25 C11 C21 N13 C11 N13 C27 N13 =
  C3 C3 C23
 SIMU 0.01 0.02 2 O31 > C27
 EADP N2 O2
 EADP N14 O33
 DANG 2.2 O19 H7
 EXYZ N7 O13
 EXYZ N9 O27
 EXYZ N2 O2
 EXYZ N14 O33
  
 L.S. 15
 PLAN  5
 SIZE 0.1 0.1 0.11
 TEMP 26.85
 HTAB O7 O19
 HTAB N11 O9_$3
 HTAB N11 O11_$3
 HTAB N11 O33_$3
 HTAB C4 O34_$6
 HTAB C8 O4_$4
 HTAB C8 O12_$4
 HTAB C8 O22
 HTAB C16 O3
 HTAB C16 O19
 HTAB O15 O29_$7
 HTAB N3 O13
 HTAB N3 O19
 HTAB N3 O25
 HTAB N3 O27
 HTAB C7 O3_$1
 HTAB C9 O14_$5
 HTAB C17 O26_$5
 HTAB C19 O9_$7
 HTAB O29 O7_$8
 HTAB N5 O2_$1
 HTAB N5 O9_$1
 HTAB N5 O21_$1
 HTAB N5 O33_$1
 HTAB C10 O25_$8
 HTAB C20 O14_$5
 HTAB O31 O10_$2
 HTAB N13 O5_$3
 HTAB N13 O25_$3
 HTAB N13 O27_$3
 HTAB C3 O8_$4
 HTAB C11 O10_$2
 HTAB C21 O10_$2
 HTAB C25 O21
 HTAB C25 O23
 HTAB C27 O22
 HTAB C27 O26
 HTAB C27 O12_$4
 CONF
 BIND C26 C18
 BIND N14 N2
 BIND N14 O11
 FREE O29 N14
 BIND C13 C27
 FREE N13 C25
 BIND N2 O23
 FREE O3 N9
 FREE O19 H7
 BIND O9 N14
 BIND O21 O2
 LIST 4
 MORE -1
 BOND $H
 htab
 fmap 2
 acta
 SHEL 999 0.8
 OMIT 1 7 15
 OMIT 2 7 14
 OMIT 2 9 14
 WGHT 0.0464 0.4236
 FVAR 0.30636 0.40463
 REM <olex2.extras>
 REM <HklSrc "%.\\mo_R3HQ_PrK_0m_a.hkl">
 REM </olex2.extras>
  
 Pr1   6     1.00558  0.16814  0.51114  11.00000  0.02041  0.02249  0.02478 =
  -0.00069  0.00912 -0.00016
 K1    3     0.50337  0.41520  0.51185  11.00000  0.03245  0.03133  0.05072 =
  0.00410  0.01347  0.00100
 O1    5     0.81911  0.20580  0.31115  11.00000  0.05029  0.04374  0.04010 =
  -0.00429  0.01543  0.01010
 PART 6
 O2    5     0.27067  0.39976  0.28562  10.50000  0.05828  0.04154  0.05887 =
  0.01187  0.02411 -0.00258
 PART 0
 O3    5     0.57468  0.35589  0.72160  10.50000  0.08043  0.08225  0.10040 =
  0.00296  0.01675  0.01406
 O4    5     1.21078  0.25377  0.59770  11.00000  0.03032  0.03362  0.04975 =
  -0.00047  0.01573 -0.00449
 O5    5     0.58465  0.48875  0.72968  10.50000  0.02580  0.02812  0.05113 =
  -0.01119  0.01414  0.00174
 O6    5     0.71319  0.01626  0.52913  11.00000  0.07955  0.06022  0.08214 =
  -0.01799  0.04854 -0.04486
 O8    5     0.97083  0.12973  0.30538  11.00000  0.04354  0.04645  0.02809 =
  0.00030  0.00752  0.00971
 PART 2
 O9    5     0.21085  0.48145  0.16564 -21.00000  0.03834  0.03405  0.03193 =
  0.01300  0.00023 -0.00163
 PART 0
 O10   5     1.20511  0.15588  0.87849  11.00000  0.06821  0.12053  0.02775 =
  -0.01006  0.01006  0.00547
 PART 2
 O11   5     0.43979  0.46228  0.27461 -21.00000  0.02243  0.03893  0.07856 =
  0.00005  0.02959  0.00502
 PART 0
 O12   5     1.24438  0.12357  0.49388  11.00000  0.03106  0.03589  0.05077 =
  -0.00624  0.01856 -0.00398
 PART 4
 O13   5     0.72293  0.40335  0.74862  10.50000  0.06796  0.05832  0.07784 =
  -0.00099  0.02363  0.00574
 PART 0
 O14   5     1.10137  0.04500  0.50657  11.00000  0.03368  0.03446  0.04966 =
  -0.00215  0.01880 -0.00206
 O16   5     0.89422  0.08165  0.61268  11.00000  0.04158  0.03756  0.04546 =
  -0.00210  0.01851 -0.00641
 O17   5     1.29250  0.32667  0.51056  11.00000  0.06926  0.04395  0.09733 =
  -0.01277  0.04929 -0.02862
 O18   5     0.71388  0.32001  0.53462  11.00000  0.04846  0.04799  0.09313 =
  -0.00663  0.03149  0.02103
 O19   5     0.78924  0.35263  0.82543  10.50000  0.08385  0.09850  0.09769 =
  -0.00574  0.02046  0.00326
 O20   5     1.29796  0.02103  0.47808  11.00000  0.05357  0.04710  0.09685 =
  -0.01394  0.03176  0.01719
 PART 1
 O21   5     0.20510  0.34846  0.16764  21.00000  0.07101  0.07430  0.06367 =
  0.00013  0.00460 -0.00248
 PART 0
 O22   5     0.76868  0.21391  0.52612  11.00000  0.03699  0.03501  0.05082 =
  -0.00247  0.02055 -0.00037
 PART 1
 O23   5     0.42098  0.35814  0.27464  21.00000  0.05823  0.06665  0.09838 =
  -0.00531  0.00366 -0.01389
 PART 0
 O24   5     0.91790  0.29144  0.52461  11.00000  0.03289  0.03732  0.07323 =
  -0.00750  0.02633 -0.00070
 O25   5     0.80236  0.48818  0.86126  10.50000  0.03394  0.03855  0.03064 =
  -0.01789  0.00183 -0.00710
 O26   5     0.78761  0.08199  0.43035  11.00000  0.03611  0.04240  0.04131 =
  -0.00676  0.01117 -0.00992
 PART 4
 O27   5     0.70102  0.45749  0.77834  10.50000  0.05537  0.04996  0.06026 =
  -0.00030  0.02395 -0.00566
 PART 0
 O28   5     1.12147  0.25630  0.41422  11.00000  0.04651  0.04720  0.04920 =
  0.00691  0.02141 -0.00464
 O30   5     1.19505  0.12788  0.70948  11.00000  0.03931  0.04181  0.03546 =
  -0.00265  0.01438  0.00751
 O32   5     1.04402  0.20047  0.72767  11.00000  0.03722  0.04095  0.04834 =
  -0.00070  0.01834  0.00454
 PART 6
 O33   5     0.30538  0.44792  0.24222  10.50000  0.05659  0.03347  0.05221 =
  -0.00214  0.02167 -0.00473
 PART 0
 O34   5     0.80996  0.17054  0.14900  11.00000  0.09383  0.10539  0.02971 =
  -0.00675  0.01178  0.02675
 N1    4     1.21218  0.28113  0.50768  11.00000  0.03976  0.02410  0.05810 =
  -0.00856  0.02763 -0.00555
 PART 5
 N2    4     0.27067  0.39976  0.28562  10.50000  0.05828  0.04154  0.05887 =
  0.01187  0.02411 -0.00258
 PART 0
 N4    4     0.79660  0.27772  0.52712  11.00000  0.03890  0.03602  0.05542 =
  -0.00896  0.02374  0.00675
 N6    4     1.14898  0.16366  0.77303  11.00000  0.03410  0.05423  0.03230 =
  0.00025  0.01061 -0.00579
 PART 3
 N7    4     0.72293  0.40335  0.74862  10.50000  0.06796  0.05832  0.07784 =
  -0.00099  0.02363  0.00574
 PART 0
 N8    4     0.79890  0.06047  0.52533  11.00000  0.03442  0.03313  0.04221 =
  -0.01288  0.02148 -0.00762
 PART 3
 N9    4     0.70102  0.45749  0.77834  10.50000  0.05537  0.04996  0.06026 =
  -0.00030  0.02395 -0.00566
 PART 0
 N10   4     0.86462  0.17059  0.25193  11.00000  0.04357  0.04983  0.02881 =
  -0.00428  0.01067 -0.01462
 N12   4     1.21429  0.06380  0.49158  11.00000  0.03342  0.03641  0.04522 =
  -0.00996  0.01410  0.00438
 PART 5
 N14   4     0.30538  0.44792  0.24222  10.50000  0.05659  0.03347  0.05221 =
  -0.00214  0.02167 -0.00473
  
 PART 0
 O7    5     0.82978  0.26344  0.93373  11.00000  0.04156  0.05179  0.05465 =
  -0.01916  0.00269  0.00146
 AFIX 83
 H7    2     0.86347  0.29867  0.92162  11.00000 -1.50000
 AFIX 0
 N11   4     0.66827  0.11310  0.80859  11.00000  0.03760  0.03886  0.04527 =
  -0.00128  0.00627  0.00134
 AFIX 13
 H11   2     0.69220  0.06547  0.81891  11.00000 -1.20000
 AFIX 0
 C1    1     0.54317  0.20477  0.86292  11.00000  0.03545  0.05469  0.05721 =
  -0.01419  0.02682 -0.00070
 AFIX 23
 H1a   2     0.58325  0.22675  0.93645  11.00000 -1.20000
 H1b   2     0.43922  0.21136  0.83283  11.00000 -1.20000
 AFIX 0
 C4    1     0.57628  0.13173  0.87707  11.00000  0.04795  0.05919  0.05198 =
  0.00367  0.02539 -0.00726
 AFIX 23
 H4a   2     0.48706  0.10623  0.85031  11.00000 -1.20000
 H4b   2     0.62819  0.12144  0.95696  11.00000 -1.20000
 AFIX 0
 C8    1     0.54305  0.19932  0.66870  11.00000  0.04081  0.05000  0.03821 =
  0.00021  0.00536 -0.00257
 AFIX 23
 H8a   2     0.43834  0.20237  0.63888  11.00000 -1.20000
 H8b   2     0.57782  0.22004  0.61447  11.00000 -1.20000
 AFIX 0
 C16   1     0.60621  0.23505  0.78323  11.00000  0.02548  0.03699  0.05038 =
  -0.00214  0.01160  0.00306
 AFIX 13
 H16   2     0.58169  0.28263  0.77292  11.00000 -1.20000
 AFIX 0
 C18   1     0.76897  0.22679  0.82997  11.00000  0.02743  0.03655  0.04698 =
  -0.00953  0.01134 -0.00221
 AFIX 13
 H18   2     0.80768  0.24390  0.77455  11.00000 -1.20000
 AFIX 0
 C22   1     0.58923  0.12701  0.68593  11.00000  0.06345  0.05843  0.04489 =
  -0.01861  0.00710  0.01450
 AFIX 23
 H22a  2     0.50469  0.09845  0.65662  11.00000 -1.20000
 H22b  2     0.65108  0.11727  0.64418  11.00000 -1.20000
 AFIX 0
 C26   1     0.80318  0.15262  0.84955  11.00000  0.03187  0.03786  0.06690 =
  -0.00240  0.00939  0.00734
 AFIX 23
 H26a  2     0.86458  0.13900  0.80933  11.00000 -1.20000
 H26b  2     0.85506  0.14439  0.93017  11.00000 -1.20000
 AFIX 0
  
 O15   5     1.37427  0.35338  0.96296  11.00000  0.05959  0.12063  0.07939 =
  0.03753  0.01196  0.01739
 AFIX 83
 H15   2     1.45359  0.36027  0.95943  11.00000 -1.50000
 AFIX 0
 N3    4     1.05179  0.42625  0.81765  11.00000  0.05109  0.07561  0.06450 =
  0.02389  0.02177  0.01308
 AFIX 13
 H3    2     0.96082  0.42957  0.83026  11.00000 -1.20000
 AFIX 0
 C2    1     1.28922  0.47986  0.85325  11.00000  0.07184  0.07882  0.10697 =
  0.00385  0.01608 -0.00515
 AFIX 23
 H2a   2     1.29520  0.51884  0.80972  11.00000 -1.20000
 H2b   2     1.37410  0.47925  0.92331  11.00000 -1.20000
 AFIX 0
 C5    1     1.11866  0.36299  0.85873  11.00000  0.05896  0.06780  0.10629 =
  0.04265  0.02909  0.00042
 AFIX 23
 H5a   2     1.05942  0.32745  0.81228  11.00000 -1.20000
 H5b   2     1.12515  0.35642  0.93644  11.00000 -1.20000
 AFIX 0
 C7    1     1.28617  0.42045  0.78859  11.00000  0.05185  0.07362  0.09154 =
  0.01490  0.03093  0.00099
 AFIX 13
 H7a   2     1.37610  0.41647  0.77455  11.00000 -1.20000
 AFIX 0
 C9    1     1.02398  0.43704  0.69737  11.00000  0.06817  0.09165  0.04777 =
  0.01482  0.01017  0.01210
 AFIX 23
 H9a   2     0.99279  0.48273  0.67679  11.00000 -1.20000
 H9b   2     0.94728  0.40751  0.65128  11.00000 -1.20000
 AFIX 0
 C15   1     1.26721  0.35966  0.85506  11.00000  0.05096  0.05283  0.09878 =
  0.02461  0.01020  0.00945
 AFIX 13
 H15a  2     1.27114  0.31972  0.81155  11.00000 -1.20000
 AFIX 0
 C17   1     1.15601  0.42395  0.67507  11.00000  0.07921  0.09045  0.06411 =
  0.01559  0.02264  0.01030
 AFIX 23
 H17a  2     1.17067  0.45931  0.62809  11.00000 -1.20000
 H17b  2     1.14639  0.38207  0.63435  11.00000 -1.20000
 AFIX 0
 C19   1     1.15409  0.48410  0.88108  11.00000  0.08504  0.08635  0.08390 =
  -0.02253  0.01211  0.00422
 AFIX 23
 H19a  2     1.10663  0.52678  0.85655  11.00000 -1.20000
 H19b  2     1.17917  0.47996  0.96261  11.00000 -1.20000
 AFIX 0
  
 O29   5     0.67531  0.36288 -0.00436  11.00000  0.04744  0.07082  0.05872 =
  -0.02772  0.00320  0.00035
 AFIX 83
 H29   2     0.65648  0.32642 -0.03600  11.00000 -1.50000
 AFIX 0
 N5    4     0.95813  0.42481  0.22303  11.00000  0.03219  0.05128  0.05125 =
  -0.01350  0.01096 -0.00522
 AFIX 13
 H5    2     1.06100  0.43295  0.23978  11.00000 -1.20000
 AFIX 0
 C6    1     0.71471  0.47442  0.14200  11.00000  0.04364  0.04043  0.06299 =
  -0.01920  0.01050  0.00814
 AFIX 23
 H6a   2     0.65237  0.48222  0.06323  11.00000 -1.20000
 H6b   2     0.68935  0.50643  0.18901  11.00000 -1.20000
 AFIX 0
 C10   1     0.86961  0.48436  0.15578  11.00000  0.05732  0.04502  0.06854 =
  -0.00130  0.01519 -0.00418
 AFIX 23
 H10a  2     0.90636  0.52564  0.19642  11.00000 -1.20000
 H10b  2     0.87707  0.48704  0.08163  11.00000 -1.20000
 AFIX 0
 C12   1     0.69111  0.40475  0.17588  11.00000  0.03751  0.04742  0.05680 =
  -0.01056  0.02451 -0.00388
 AFIX 13
 H12   2     0.58813  0.39709  0.15937  11.00000 -1.20000
 AFIX 0
 C14   1     0.74811  0.35360  0.11341  11.00000  0.02798  0.03254  0.05176 =
  -0.01493  0.01597 -0.00676
 AFIX 13
 H14   2     0.72710  0.30864  0.13369  11.00000 -1.20000
 AFIX 0
 C20   1     0.93533  0.41683  0.33139  11.00000  0.05241  0.07357  0.04439 =
  -0.01453  0.00925  0.00214
 AFIX 23
 H20a  2     0.95601  0.45837  0.37392  11.00000 -1.20000
 H20b  2     0.99860  0.38240  0.37779  11.00000 -1.20000
 AFIX 0
 C24   1     0.91246  0.36214  0.15321  11.00000  0.02440  0.05911  0.05992 =
  -0.02058  0.01061  0.00141
 AFIX 23
 H24a  2     0.96057  0.32387  0.19858  11.00000 -1.20000
 H24b  2     0.94031  0.36473  0.08762  11.00000 -1.20000
 AFIX 0
 C28   1     0.77653  0.39713  0.30046  11.00000  0.06153  0.08421  0.05576 =
  -0.00340  0.02855 -0.00943
 AFIX 23
 H28a  2     0.77155  0.35108  0.32248  11.00000 -1.20000
 H28b  2     0.73439  0.42494  0.34274  11.00000 -1.20000
 AFIX 0
  
 O31   5     0.11812  0.23257  0.03314  11.00000  0.03710  0.07408  0.04485 =
  0.00665  0.00223  0.01331
 AFIX 83
 H31   2     0.09391  0.19704 -0.00094  11.00000 -1.50000
 AFIX 0
 N13   4     0.37243  0.12567  0.23044  11.00000  0.03336  0.04751  0.05360 =
  0.01561  0.01566  0.00690
 AFIX 13
 H13   2     0.37870  0.07773  0.24722  11.00000 -1.20000
 AFIX 0
 C3    1     0.21593  0.14599  0.17817  11.00000  0.02972  0.05182  0.06739 =
  0.01114  0.01760 -0.00047
 AFIX 23
 H3a   2     0.16872  0.13719  0.23129  11.00000 -1.20000
 H3b   2     0.16729  0.12011  0.10965  11.00000 -1.20000
 AFIX 0
 C11   1     0.44357  0.14009  0.14716  11.00000  0.05028  0.05544  0.05769 =
  -0.00354  0.03011  0.00952
 AFIX 23
 H11a  2     0.54303  0.12469  0.17816  11.00000 -1.20000
 H11b  2     0.39357  0.11611  0.07673  11.00000 -1.20000
 AFIX 0
 C13   1     0.43363  0.23815  0.31266  11.00000  0.05787  0.06262  0.04796 =
  -0.01517  0.00720  0.01305
 AFIX 23
 H13a  2     0.52848  0.25883  0.33851  11.00000 -1.20000
 H13b  2     0.37859  0.25875  0.35298  11.00000 -1.20000
 AFIX 0
 C21   1     0.44044  0.21352  0.12312  11.00000  0.03875  0.05339  0.04993 =
  0.01211  0.02116 -0.00296
 AFIX 23
 H21a  2     0.39455  0.22136  0.04179  11.00000 -1.20000
 H21b  2     0.53837  0.23079  0.14878  11.00000 -1.20000
 AFIX 0
 C23   1     0.20556  0.21981  0.14914  11.00000  0.03561  0.05356  0.03742 =
  0.00473  0.01193  0.01196
 AFIX 13
 H23   2     0.15857  0.24159  0.19556  11.00000 -1.20000
 AFIX 0
 C25   1     0.35666  0.24895  0.18499  11.00000  0.03856  0.04236  0.04528 =
  0.00414  0.01094  0.00224
 AFIX 13
 H25   2     0.35085  0.29682  0.16770  11.00000 -1.20000
 AFIX 0
 C27   1     0.44912  0.16371  0.33811  11.00000  0.05559  0.07376  0.03751 =
  0.00122  0.01040  0.01297
 AFIX 23
 H27a  2     0.55068  0.15155  0.36895  11.00000 -1.20000
 H27b  2     0.40781  0.15277  0.39424  11.00000 -1.20000
 AFIX 0
 HKLF 4



 Covalent radii and connectivity table for  mo_R3HQ_PrK_0m_a.res in P2(1)                                              
 C      0.770
 H      0.320
 K      2.270
 N      0.700
 O      0.660
 PR     1.820

 Pr1 - O4 O22 O8 O12 O1 O16 O30 O24 O28 O14 O26 O32
 K1 - O17_$4 O3 O18 O6_$10 O20_$5 O2^f N2^e O5 O11^b O13^d N7^c O23^a
 O1 - N10 Pr1
 O2^f - O33^f K1
 O3 - N7^c O13^d K1
 O4 - N1 Pr1
 O5 - N9^c O27^d K1
 O6 - N8 K1_$3
 O8 - N10 Pr1
 O9^b - no bonds found
 O10 - N6
 O11^b - K1
 O12 - N12 Pr1
 O13^d - O27^d O19 O3 K1
 O14 - N12 Pr1
 O16 - N8 Pr1
 O17 - N1 K1_$1
 O18 - N4 K1
 O19 - N7^c O13^d
 O20 - N12 K1_$9
 O21^a - no bonds found
 O22 - N4 Pr1
 O23^a - K1
 O24 - N4 Pr1
 O25 - N9^c O27^d
 O26 - N8 Pr1
 O27^d - O13^d O5 O25 K1
 O28 - N1 Pr1
 O30 - N6 Pr1
 O32 - N6 Pr1
 O33^f - O2^f K1
 O34 - N10
 N1 - O17 O4 O28
 N2^e - N14^e K1
 N4 - O18 O24 O22
 N6 - O32 O10 O30
 N7^c - N9^c O19 O3 K1
 N8 - O16 O26 O6
 N9^c - N7^c O5 O25 K1
 N10 - O34 O1 O8
 N12 - O12 O20 O14
 N14^e - N2^e K1
 O7 - C18
 N11 - C26 C22 C4
 C1 - C4 C16
 C4 - C1 N11
 C8 - C22 C16
 C16 - C1 C18 C8
 C18 - O7 C16 C26
 C22 - N11 C8
 C26 - N11 C18
 O15 - C15
 N3 - C5 C9 C19
 C2 - C7 C19
 C5 - N3 C15
 C7 - C2 C15 C17
 C9 - N3 C17
 C15 - O15 C5 C7
 C17 - C9 C7
 C19 - C2 N3
 O29 - C14
 N5 - C20 C24 C10
 C6 - C10 C12
 C10 - C6 N5
 C12 - C28 C6 C14
 C14 - O29 C12 C24
 C20 - N5 C28
 C24 - N5 C14
 C28 - C12 C20
 O31 - C23
 N13 - C27 C11 C3
 C3 - N13 C23
 C11 - C21 N13
 C13 - C27 C25
 C21 - C11 C25
 C23 - O31 C3 C25
 C25 - C21 C23 C13
 C27 - N13 C13


 Operators for generating equivalent atoms:
 $1   x+1, y, z
 $2   x-1, y, z-1
 $3   -x+1, y-1/2, -z+1
 $4   x-1, y, z
 $5   -x+2, y+1/2, -z+1
 $6   x, y, z+1
 $7   x+1, y, z+1
 $8   x, y, z-1
 $9   -x+2, y-1/2, -z+1
 $10  -x+1, y+1/2, -z+1


 Floating origin restraints generated



   h   k   l        Fo^2      Sigma    Why rejected (first 50 of each listed)
   0 -11   0        6.25      2.03     systematically absent but >3sig(I)
   0 -13   0        9.39      2.41     systematically absent but >3sig(I)

     7522  Reflections outside SHEL resolution limits rejected
       39  Systematically absent reflections rejected


    33076  Reflections read, of which    7561  rejected

 -12 =< h =< 12,    -25 =< k =< 25,    -15 =< l =< 15,   Max. 2-theta =   52.74

        2  Systematic absence violations (I>3sig(I)) before merging

        1  Inconsistent equivalents

     9554  Unique reflections, of which       0  suppressed

 R(int) = 0.0591     R(sigma) = 0.0763      Friedel opposites not merged

 Maximum memory for data reduction =    14146 /    94826


 Reflection statistics for all twin components combined (TWST 0 set)
 Number of data for d > 0.800A (CIF: max) and d > 0.833A (CIF: full)
 (ignoring systematic absences):
 Unique reflections found (point group)       9554    8447
 Unique reflections possible (point group)    9578    8470
 Unique reflections found (Laue group)        4931    4365
 Unique reflections possible (Laue group)     4933    4367
 Unique Friedel pairs found                   4623    4082
 Unique Friedel pairs possible                4645    4103


 Default effective X-H and X-D distances for T =   26.8C 
 AFIX m =    1     2     3     4   4[N]  3[N]  15[B]  8[O]   9   9[N]   16
 d(X-H) =  0.98  0.97  0.96  0.93  0.86  0.89  1.10  0.82  0.93  0.86  0.93

 Note that these distances are chosen to give the best fit to the X-ray data
 and so avoid the introduction of systematic error.  The true internuclear
 distances are longer and do not vary with temperature!  The apparent
 variation with temperature is caused by libration.


 Least-squares cycle   1   Maximum vector length =  623   Memory required =    161 /  16077 /  1087637

 wR2 =  0.1085 before cycle   1 for    9554 data and    668 /    668 parameters


 Disagreeable restraints before cycle    1

   Observed   Target    Error     Sigma     Restraint

    1.5883    2.2000   -0.6117    0.0400    DANG O19 H7
                        0.0451    0.0100    SIMU U11 O6 N8
                        0.0399    0.0100    SIMU U33 O6 N8
                       -0.0372    0.0100    SIMU U12 O6 N8
                        0.0663    0.0200    SIMU U22 O10 N6
                       -0.0402    0.0100    SIMU U22 O13^d O19
                        0.0392    0.0100    SIMU U33 O17 N1
                        0.0377    0.0100    SIMU U33 O18 N4
                        0.0402    0.0100    SIMU U22 O19 N7^c
                        0.0516    0.0100    SIMU U33 O20 N12
                        0.0328    0.0100    SIMU U22 O21^a N2^e
                        0.0678    0.0200    SIMU U22 O15 C15
                       -0.0418    0.0100    SIMU U33 N3 C5
                       -0.0340    0.0100    SIMU U11 N3 C19
                        0.0464    0.0100    SIMU U23 N3 C19
                       -0.0368    0.0100    SIMU U22 C12 C28


 Summary of restraints applied in cycle    1

               ANTIBUMP  DFIX    DANG SAME/SADI CHIV/Z CHIV/NZ   FLAT    DELU    RIGU    SIMU    ISOR    SUMP

       Number       0      18       1       0       0       0       0       0       0     462       0       0

 rms sigma      0.0000  0.0100  0.0400  0.0000  0.0000  0.0000  0.0000  0.0000  0.0000  0.0115  0.0000  0.0000

 rms deviation  0.0000  0.0165  0.6117  0.0000  0.0000  0.0000  0.0000  0.0000  0.0000  0.0152  0.0000  0.0000


 GooF = S =     1.048;     Restrained GooF =      1.080 for     482 restraints

 Weight = 1 / [ sigma^2(Fo^2) + ( 0.0464 * P )^2 +   0.42 * P ]   where  P = ( Max ( Fo^2, 0 ) + 2 * Fc^2 ) / 3


     N      value        esd    shift/esd  parameter

     1     0.30635     0.00058    -0.009    OSF
     2     0.40485     0.01057     0.021   FVAR  2 

 Mean shift/esd =   0.003  Maximum =    -0.071 for   x  Pr1      

 Max. shift = 0.000 A for O6        Max. dU = 0.000 for O3         


 Least-squares cycle   2   Maximum vector length =  623   Memory required =    161 /  16077 /  1087637

 wR2 =  0.1085 before cycle   2 for    9554 data and    668 /    668 parameters


 Disagreeable restraints before cycle    2

   Observed   Target    Error     Sigma     Restraint

    1.5884    2.2000   -0.6116    0.0400    DANG O19 H7
                        0.0451    0.0100    SIMU U11 O6 N8
                        0.0399    0.0100    SIMU U33 O6 N8
                       -0.0372    0.0100    SIMU U12 O6 N8
                        0.0663    0.0200    SIMU U22 O10 N6
                       -0.0402    0.0100    SIMU U22 O13^d O19
                        0.0392    0.0100    SIMU U33 O17 N1
                        0.0377    0.0100    SIMU U33 O18 N4
                        0.0402    0.0100    SIMU U22 O19 N7^c
                        0.0517    0.0100    SIMU U33 O20 N12
                        0.0327    0.0100    SIMU U22 O21^a N2^e
                        0.0678    0.0200    SIMU U22 O15 C15
                       -0.0418    0.0100    SIMU U33 N3 C5
                       -0.0339    0.0100    SIMU U11 N3 C19
                        0.0464    0.0100    SIMU U23 N3 C19
                       -0.0368    0.0100    SIMU U22 C12 C28


 Summary of restraints applied in cycle    2

               ANTIBUMP  DFIX    DANG SAME/SADI CHIV/Z CHIV/NZ   FLAT    DELU    RIGU    SIMU    ISOR    SUMP

       Number       0      18       1       0       0       0       0       0       0     462       0       0

 rms sigma      0.0000  0.0100  0.0400  0.0000  0.0000  0.0000  0.0000  0.0000  0.0000  0.0115  0.0000  0.0000

 rms deviation  0.0000  0.0165  0.6116  0.0000  0.0000  0.0000  0.0000  0.0000  0.0000  0.0152  0.0000  0.0000


 GooF = S =     1.048;     Restrained GooF =      1.080 for     482 restraints

 Weight = 1 / [ sigma^2(Fo^2) + ( 0.0464 * P )^2 +   0.42 * P ]   where  P = ( Max ( Fo^2, 0 ) + 2 * Fc^2 ) / 3


     N      value        esd    shift/esd  parameter

     1     0.30636     0.00058     0.003    OSF
     2     0.40495     0.01056     0.009   FVAR  2 

 Mean shift/esd =   0.001  Maximum =    -0.021 for   x  Pr1      

 Max. shift = 0.000 A for O6        Max. dU = 0.000 for O3         


 Least-squares cycle   3   Maximum vector length =  623   Memory required =    161 /  16077 /  1087637

 wR2 =  0.1085 before cycle   3 for    9554 data and    668 /    668 parameters


 Disagreeable restraints before cycle    3

   Observed   Target    Error     Sigma     Restraint

    1.5884    2.2000   -0.6116    0.0400    DANG O19 H7
                        0.0452    0.0100    SIMU U11 O6 N8
                        0.0399    0.0100    SIMU U33 O6 N8
                       -0.0372    0.0100    SIMU U12 O6 N8
                        0.0664    0.0200    SIMU U22 O10 N6
                       -0.0402    0.0100    SIMU U22 O13^d O19
                        0.0392    0.0100    SIMU U33 O17 N1
                        0.0377    0.0100    SIMU U33 O18 N4
                        0.0402    0.0100    SIMU U22 O19 N7^c
                        0.0517    0.0100    SIMU U33 O20 N12
                        0.0327    0.0100    SIMU U22 O21^a N2^e
                        0.0678    0.0200    SIMU U22 O15 C15
                       -0.0418    0.0100    SIMU U33 N3 C5
                       -0.0339    0.0100    SIMU U11 N3 C19
                        0.0464    0.0100    SIMU U23 N3 C19
                       -0.0368    0.0100    SIMU U22 C12 C28
                        0.0300    0.0100    SIMU U33 C3 C23


 Summary of restraints applied in cycle    3

               ANTIBUMP  DFIX    DANG SAME/SADI CHIV/Z CHIV/NZ   FLAT    DELU    RIGU    SIMU    ISOR    SUMP

       Number       0      18       1       0       0       0       0       0       0     462       0       0

 rms sigma      0.0000  0.0100  0.0400  0.0000  0.0000  0.0000  0.0000  0.0000  0.0000  0.0115  0.0000  0.0000

 rms deviation  0.0000  0.0165  0.6116  0.0000  0.0000  0.0000  0.0000  0.0000  0.0000  0.0152  0.0000  0.0000


 GooF = S =     1.048;     Restrained GooF =      1.080 for     482 restraints

 Weight = 1 / [ sigma^2(Fo^2) + ( 0.0464 * P )^2 +   0.42 * P ]   where  P = ( Max ( Fo^2, 0 ) + 2 * Fc^2 ) / 3


     N      value        esd    shift/esd  parameter

     1     0.30636     0.00058     0.000    OSF
     2     0.40497     0.01056     0.001   FVAR  2 

 Mean shift/esd =   0.000  Maximum =     0.002 for   y  O10      

 Max. shift = 0.000 A for O3        Max. dU = 0.000 for O21^a      


 Least-squares cycle   4   Maximum vector length =  623   Memory required =    161 /  16077 /  1087637

 wR2 =  0.1085 before cycle   4 for    9554 data and    668 /    668 parameters


 Disagreeable restraints before cycle    4

   Observed   Target    Error     Sigma     Restraint

    1.5884    2.2000   -0.6116    0.0400    DANG O19 H7
                        0.0452    0.0100    SIMU U11 O6 N8
                        0.0399    0.0100    SIMU U33 O6 N8
                       -0.0372    0.0100    SIMU U12 O6 N8
                        0.0664    0.0200    SIMU U22 O10 N6
                       -0.0402    0.0100    SIMU U22 O13^d O19
                        0.0392    0.0100    SIMU U33 O17 N1
                        0.0377    0.0100    SIMU U33 O18 N4
                        0.0402    0.0100    SIMU U22 O19 N7^c
                        0.0517    0.0100    SIMU U33 O20 N12
                        0.0328    0.0100    SIMU U22 O21^a N2^e
                        0.0678    0.0200    SIMU U22 O15 C15
                       -0.0418    0.0100    SIMU U33 N3 C5
                       -0.0339    0.0100    SIMU U11 N3 C19
                        0.0464    0.0100    SIMU U23 N3 C19
                       -0.0368    0.0100    SIMU U22 C12 C28
                        0.0300    0.0100    SIMU U33 C3 C23


 Summary of restraints applied in cycle    4

               ANTIBUMP  DFIX    DANG SAME/SADI CHIV/Z CHIV/NZ   FLAT    DELU    RIGU    SIMU    ISOR    SUMP

       Number       0      18       1       0       0       0       0       0       0     462       0       0

 rms sigma      0.0000  0.0100  0.0400  0.0000  0.0000  0.0000  0.0000  0.0000  0.0000  0.0115  0.0000  0.0000

 rms deviation  0.0000  0.0165  0.6116  0.0000  0.0000  0.0000  0.0000  0.0000  0.0000  0.0152  0.0000  0.0000


 GooF = S =     1.048;     Restrained GooF =      1.080 for     482 restraints

 Weight = 1 / [ sigma^2(Fo^2) + ( 0.0464 * P )^2 +   0.42 * P ]   where  P = ( Max ( Fo^2, 0 ) + 2 * Fc^2 ) / 3


     N      value        esd    shift/esd  parameter

     1     0.30636     0.00058     0.000    OSF
     2     0.40497     0.01057     0.000   FVAR  2 

 Mean shift/esd =   0.000  Maximum =    -0.001 for   x  Pr1      

 Max. shift = 0.000 A for O19        Max. dU = 0.000 for O19       


 Least-squares cycle   5   Maximum vector length =  623   Memory required =    161 /  16077 /  1087637

 wR2 =  0.1085 before cycle   5 for    9554 data and    668 /    668 parameters


 Disagreeable restraints before cycle    5

   Observed   Target    Error     Sigma     Restraint

    1.5884    2.2000   -0.6116    0.0400    DANG O19 H7
                        0.0452    0.0100    SIMU U11 O6 N8
                        0.0399    0.0100    SIMU U33 O6 N8
                       -0.0372    0.0100    SIMU U12 O6 N8
                        0.0664    0.0200    SIMU U22 O10 N6
                       -0.0401    0.0100    SIMU U22 O13^d O19
                        0.0392    0.0100    SIMU U33 O17 N1
                        0.0377    0.0100    SIMU U33 O18 N4
                        0.0401    0.0100    SIMU U22 O19 N7^c
                        0.0517    0.0100    SIMU U33 O20 N12
                        0.0327    0.0100    SIMU U22 O21^a N2^e
                        0.0678    0.0200    SIMU U22 O15 C15
                       -0.0418    0.0100    SIMU U33 N3 C5
                       -0.0339    0.0100    SIMU U11 N3 C19
                        0.0464    0.0100    SIMU U23 N3 C19
                       -0.0368    0.0100    SIMU U22 C12 C28
                        0.0300    0.0100    SIMU U33 C3 C23


 Summary of restraints applied in cycle    5

               ANTIBUMP  DFIX    DANG SAME/SADI CHIV/Z CHIV/NZ   FLAT    DELU    RIGU    SIMU    ISOR    SUMP

       Number       0      18       1       0       0       0       0       0       0     462       0       0

 rms sigma      0.0000  0.0100  0.0400  0.0000  0.0000  0.0000  0.0000  0.0000  0.0000  0.0115  0.0000  0.0000

 rms deviation  0.0000  0.0165  0.6116  0.0000  0.0000  0.0000  0.0000  0.0000  0.0000  0.0152  0.0000  0.0000


 GooF = S =     1.048;     Restrained GooF =      1.080 for     482 restraints

 Weight = 1 / [ sigma^2(Fo^2) + ( 0.0464 * P )^2 +   0.42 * P ]   where  P = ( Max ( Fo^2, 0 ) + 2 * Fc^2 ) / 3


     N      value        esd    shift/esd  parameter

     1     0.30636     0.00058     0.000    OSF
     2     0.40497     0.01056     0.000   FVAR  2 

 Mean shift/esd =   0.000  Maximum =    -0.001 for   x  Pr1      

 Max. shift = 0.000 A for O3        Max. dU = 0.000 for O23^a      


 Least-squares cycle   6   Maximum vector length =  623   Memory required =    161 /  16077 /  1087637

 wR2 =  0.1085 before cycle   6 for    9554 data and    668 /    668 parameters


 Disagreeable restraints before cycle    6

   Observed   Target    Error     Sigma     Restraint

    1.5884    2.2000   -0.6116    0.0400    DANG O19 H7
                        0.0452    0.0100    SIMU U11 O6 N8
                        0.0399    0.0100    SIMU U33 O6 N8
                       -0.0372    0.0100    SIMU U12 O6 N8
                        0.0664    0.0200    SIMU U22 O10 N6
                       -0.0401    0.0100    SIMU U22 O13^d O19
                        0.0392    0.0100    SIMU U33 O17 N1
                        0.0377    0.0100    SIMU U33 O18 N4
                        0.0401    0.0100    SIMU U22 O19 N7^c
                        0.0517    0.0100    SIMU U33 O20 N12
                        0.0327    0.0100    SIMU U22 O21^a N2^e
                        0.0678    0.0200    SIMU U22 O15 C15
                       -0.0418    0.0100    SIMU U33 N3 C5
                       -0.0339    0.0100    SIMU U11 N3 C19
                        0.0464    0.0100    SIMU U23 N3 C19
                       -0.0368    0.0100    SIMU U22 C12 C28


 Summary of restraints applied in cycle    6

               ANTIBUMP  DFIX    DANG SAME/SADI CHIV/Z CHIV/NZ   FLAT    DELU    RIGU    SIMU    ISOR    SUMP

       Number       0      18       1       0       0       0       0       0       0     462       0       0

 rms sigma      0.0000  0.0100  0.0400  0.0000  0.0000  0.0000  0.0000  0.0000  0.0000  0.0115  0.0000  0.0000

 rms deviation  0.0000  0.0165  0.6116  0.0000  0.0000  0.0000  0.0000  0.0000  0.0000  0.0152  0.0000  0.0000


 GooF = S =     1.048;     Restrained GooF =      1.080 for     482 restraints

 Weight = 1 / [ sigma^2(Fo^2) + ( 0.0464 * P )^2 +   0.42 * P ]   where  P = ( Max ( Fo^2, 0 ) + 2 * Fc^2 ) / 3


     N      value        esd    shift/esd  parameter

     1     0.30636     0.00058     0.000    OSF
     2     0.40497     0.01056     0.000   FVAR  2 

 Mean shift/esd =   0.000  Maximum =    -0.002 for   x  Pr1      

 Max. shift = 0.000 A for O19        Max. dU = 0.000 for O19       


 Least-squares cycle   7   Maximum vector length =  623   Memory required =    161 /  16077 /  1087637

 wR2 =  0.1085 before cycle   7 for    9554 data and    668 /    668 parameters


 Disagreeable restraints before cycle    7

   Observed   Target    Error     Sigma     Restraint

    1.5884    2.2000   -0.6116    0.0400    DANG O19 H7
                        0.0452    0.0100    SIMU U11 O6 N8
                        0.0399    0.0100    SIMU U33 O6 N8
                       -0.0372    0.0100    SIMU U12 O6 N8
                        0.0664    0.0200    SIMU U22 O10 N6
                       -0.0401    0.0100    SIMU U22 O13^d O19
                        0.0392    0.0100    SIMU U33 O17 N1
                        0.0377    0.0100    SIMU U33 O18 N4
                        0.0401    0.0100    SIMU U22 O19 N7^c
                        0.0517    0.0100    SIMU U33 O20 N12
                        0.0328    0.0100    SIMU U22 O21^a N2^e
                        0.0678    0.0200    SIMU U22 O15 C15
                       -0.0418    0.0100    SIMU U33 N3 C5
                       -0.0339    0.0100    SIMU U11 N3 C19
                        0.0464    0.0100    SIMU U23 N3 C19
                       -0.0368    0.0100    SIMU U22 C12 C28
                        0.0300    0.0100    SIMU U33 C3 C23


 Summary of restraints applied in cycle    7

               ANTIBUMP  DFIX    DANG SAME/SADI CHIV/Z CHIV/NZ   FLAT    DELU    RIGU    SIMU    ISOR    SUMP

       Number       0      18       1       0       0       0       0       0       0     462       0       0

 rms sigma      0.0000  0.0100  0.0400  0.0000  0.0000  0.0000  0.0000  0.0000  0.0000  0.0115  0.0000  0.0000

 rms deviation  0.0000  0.0165  0.6116  0.0000  0.0000  0.0000  0.0000  0.0000  0.0000  0.0152  0.0000  0.0000


 GooF = S =     1.048;     Restrained GooF =      1.080 for     482 restraints

 Weight = 1 / [ sigma^2(Fo^2) + ( 0.0464 * P )^2 +   0.42 * P ]   where  P = ( Max ( Fo^2, 0 ) + 2 * Fc^2 ) / 3


     N      value        esd    shift/esd  parameter

     1     0.30636     0.00058     0.000    OSF
     2     0.40498     0.01056     0.000   FVAR  2 

 Mean shift/esd =   0.000  Maximum =    -0.002 for   x  Pr1      

 Max. shift = 0.000 A for O19        Max. dU = 0.000 for O23^a     


 Least-squares cycle   8   Maximum vector length =  623   Memory required =    161 /  16077 /  1087637

 wR2 =  0.1085 before cycle   8 for    9554 data and    668 /    668 parameters


 Disagreeable restraints before cycle    8

   Observed   Target    Error     Sigma     Restraint

    1.5884    2.2000   -0.6116    0.0400    DANG O19 H7
                        0.0452    0.0100    SIMU U11 O6 N8
                        0.0399    0.0100    SIMU U33 O6 N8
                       -0.0372    0.0100    SIMU U12 O6 N8
                        0.0664    0.0200    SIMU U22 O10 N6
                       -0.0401    0.0100    SIMU U22 O13^d O19
                        0.0392    0.0100    SIMU U33 O17 N1
                        0.0377    0.0100    SIMU U33 O18 N4
                        0.0401    0.0100    SIMU U22 O19 N7^c
                        0.0517    0.0100    SIMU U33 O20 N12
                        0.0328    0.0100    SIMU U22 O21^a N2^e
                        0.0678    0.0200    SIMU U22 O15 C15
                       -0.0418    0.0100    SIMU U33 N3 C5
                       -0.0339    0.0100    SIMU U11 N3 C19
                        0.0465    0.0100    SIMU U23 N3 C19
                       -0.0368    0.0100    SIMU U22 C12 C28
                        0.0300    0.0100    SIMU U33 C3 C23


 Summary of restraints applied in cycle    8

               ANTIBUMP  DFIX    DANG SAME/SADI CHIV/Z CHIV/NZ   FLAT    DELU    RIGU    SIMU    ISOR    SUMP

       Number       0      18       1       0       0       0       0       0       0     462       0       0

 rms sigma      0.0000  0.0100  0.0400  0.0000  0.0000  0.0000  0.0000  0.0000  0.0000  0.0115  0.0000  0.0000

 rms deviation  0.0000  0.0165  0.6116  0.0000  0.0000  0.0000  0.0000  0.0000  0.0000  0.0152  0.0000  0.0000


 GooF = S =     1.048;     Restrained GooF =      1.080 for     482 restraints

 Weight = 1 / [ sigma^2(Fo^2) + ( 0.0464 * P )^2 +   0.42 * P ]   where  P = ( Max ( Fo^2, 0 ) + 2 * Fc^2 ) / 3


     N      value        esd    shift/esd  parameter

     1     0.30636     0.00058     0.000    OSF
     2     0.40498     0.01056     0.000   FVAR  2 

 Mean shift/esd =   0.000  Maximum =    -0.002 for   x  Pr1      

 Max. shift = 0.000 A for O19        Max. dU = 0.000 for O19       


 Least-squares cycle   9   Maximum vector length =  623   Memory required =    161 /  16077 /  1087637

 wR2 =  0.1085 before cycle   9 for    9554 data and    668 /    668 parameters


 Disagreeable restraints before cycle    9

   Observed   Target    Error     Sigma     Restraint

    1.5884    2.2000   -0.6116    0.0400    DANG O19 H7
                        0.0452    0.0100    SIMU U11 O6 N8
                        0.0399    0.0100    SIMU U33 O6 N8
                       -0.0372    0.0100    SIMU U12 O6 N8
                        0.0664    0.0200    SIMU U22 O10 N6
                       -0.0401    0.0100    SIMU U22 O13^d O19
                        0.0392    0.0100    SIMU U33 O17 N1
                        0.0377    0.0100    SIMU U33 O18 N4
                        0.0401    0.0100    SIMU U22 O19 N7^c
                        0.0517    0.0100    SIMU U33 O20 N12
                        0.0328    0.0100    SIMU U22 O21^a N2^e
                        0.0678    0.0200    SIMU U22 O15 C15
                       -0.0418    0.0100    SIMU U33 N3 C5
                       -0.0339    0.0100    SIMU U11 N3 C19
                        0.0465    0.0100    SIMU U23 N3 C19
                       -0.0368    0.0100    SIMU U22 C12 C28
                        0.0300    0.0100    SIMU U33 C3 C23


 Summary of restraints applied in cycle    9

               ANTIBUMP  DFIX    DANG SAME/SADI CHIV/Z CHIV/NZ   FLAT    DELU    RIGU    SIMU    ISOR    SUMP

       Number       0      18       1       0       0       0       0       0       0     462       0       0

 rms sigma      0.0000  0.0100  0.0400  0.0000  0.0000  0.0000  0.0000  0.0000  0.0000  0.0115  0.0000  0.0000

 rms deviation  0.0000  0.0165  0.6116  0.0000  0.0000  0.0000  0.0000  0.0000  0.0000  0.0152  0.0000  0.0000


 GooF = S =     1.048;     Restrained GooF =      1.080 for     482 restraints

 Weight = 1 / [ sigma^2(Fo^2) + ( 0.0464 * P )^2 +   0.42 * P ]   where  P = ( Max ( Fo^2, 0 ) + 2 * Fc^2 ) / 3


     N      value        esd    shift/esd  parameter
