Repository: rguooo/AL-SynAgent

# AL-SynAgent (Active Learning and Knowledge-Extraction Agent for Synthesis)
A closed-loop framework that couples active-learning-guided experimentation with literature-derived knowledge and chemistry-informed design principles to accelerate synthesis in standard laboratories.
please cite: doi.xxx

File: ferroelectric/(R-3-HOQ)4KPr(NO3)8/300K/olex2/temp/mo_r3hq_prk_0m_a.cif (part 1 of 26)
 
data_mo_r3hq_prk_0m_a
 
_audit_creation_method            'SHELXL-2019/3'
_shelx_SHELXL_version_number      '2019/3'
_chemical_name_systematic         ?
_chemical_name_common             ?
_chemical_melting_point           ?
_chemical_formula_moiety          ?
_chemical_formula_sum
 'C28 H56 K N12 O28 Pr' 
_chemical_formula_weight          1188.85

loop_
 _atom_type_symbol
 _atom_type_description
 _atom_type_scat_dispersion_real
 _atom_type_scat_dispersion_imag
 _atom_type_scat_source
 'C'  'C'   0.0033   0.0016
 'International Tables Vol C Tables 4.2.6.8 and 6.1.1.4'
 'H'  'H'   0.0000   0.0000
 'International Tables Vol C Tables 4.2.6.8 and 6.1.1.4'
 'K'  'K'   0.2009   0.2494
 'International Tables Vol C Tables 4.2.6.8 and 6.1.1.4'
 'N'  'N'   0.0061   0.0033
 'International Tables Vol C Tables 4.2.6.8 and 6.1.1.4'
 'O'  'O'   0.0106   0.0060
 'International Tables Vol C Tables 4.2.6.8 and 6.1.1.4'
 'Pr'  'Pr'  -0.2180   2.8214
 'International Tables Vol C Tables 4.2.6.8 and 6.1.1.4'
 
_space_group_crystal_system       monoclinic
_space_group_IT_number            4
_space_group_name_H-M_alt         'P 21'
_space_group_name_Hall            'P 2yb'
 
_shelx_space_group_comment
;
The symmetry employed for this shelxl refinement is uniquely defined
by the following loop, which should always be used as a source of
symmetry information in preference to the above space-group names.
They are only intended as comments.
;
 
loop_
 _space_group_symop_operation_xyz
 'x, y, z'
 '-x, y+1/2, -z'
 
_cell_length_a                    9.967(4)
_cell_length_b                    20.023(8)
_cell_length_c                    12.654(6)
_cell_angle_alpha                 90
_cell_angle_beta                  111.958(9)
_cell_angle_gamma                 90
_cell_volume                      2342.3(18)
_cell_formula_units_Z             2
_cell_measurement_temperature     300(2)
_cell_measurement_reflns_used     ?
_cell_measurement_theta_min       ?
_cell_measurement_theta_max       ?
 
_exptl_crystal_description        ?
_exptl_crystal_colour             ?
_exptl_crystal_density_meas       ?
_exptl_crystal_density_method     ?
_exptl_crystal_density_diffrn     1.686          
_exptl_crystal_F_000              1220
_exptl_transmission_factor_min    ?
_exptl_transmission_factor_max    ?
_exptl_crystal_size_max           0.110
_exptl_crystal_size_mid           0.100
_exptl_crystal_size_min           0.100
_exptl_absorpt_coefficient_mu     1.234
_shelx_estimated_absorpt_T_min    0.876
_shelx_estimated_absorpt_T_max    0.887
_exptl_absorpt_correction_type    ?
_exptl_absorpt_correction_T_min   ?
_exptl_absorpt_correction_T_max   ?
_exptl_absorpt_process_details    ?
_exptl_absorpt_special_details    ?
_diffrn_ambient_temperature       300(2)
_diffrn_radiation_wavelength      0.71073
_diffrn_radiation_type            MoK\a
_diffrn_source                    ?
_diffrn_measurement_device_type   ?
_diffrn_measurement_method        ?
_diffrn_detector_area_resol_mean  ?
_diffrn_reflns_number             25515
_diffrn_reflns_av_unetI/netI      0.0763
_diffrn_reflns_av_R_equivalents   0.0591
_diffrn_reflns_limit_h_min        -12
_diffrn_reflns_limit_h_max        12
_diffrn_reflns_limit_k_min        -25
_diffrn_reflns_limit_k_max        25
_diffrn_reflns_limit_l_min        -15
_diffrn_reflns_limit_l_max        15
_diffrn_reflns_theta_min          2.011
_diffrn_reflns_theta_max          26.370
_diffrn_reflns_theta_full         25.242
_diffrn_measured_fraction_theta_max   1.000
_diffrn_measured_fraction_theta_full  1.000
_diffrn_reflns_Laue_measured_fraction_max    1.000
_diffrn_reflns_Laue_measured_fraction_full   1.000
_diffrn_reflns_point_group_measured_fraction_max   0.997
_diffrn_reflns_point_group_measured_fraction_full  0.997
_reflns_number_total              9554
_reflns_number_gt                 8452
_reflns_threshold_expression      'I > 2\s(I)'
_reflns_Friedel_coverage          0.938
_reflns_Friedel_fraction_max      0.995
_reflns_Friedel_fraction_full     0.995
 
_reflns_special_details
;
 Reflections were merged by SHELXL according to the crystal
 class for the calculation of statistics and refinement.
 
 _reflns_Friedel_fraction is defined as the number of unique
 Friedel pairs measured divided by the number that would be
 possible theoretically, ignoring centric projections and
 systematic absences.
;
 
_computing_data_collection        ?
_computing_cell_refinement        ?
_computing_data_reduction         ?
_computing_structure_solution     'SHELXT 2018/2 (Sheldrick, 2018)'
_computing_structure_refinement 'SHELXL-2019/2 (Sheldrick, 2019)'
_computing_molecular_graphics     ?
_computing_publication_material   ?
_refine_special_details           ?
_refine_ls_structure_factor_coef  Fsqd
_refine_ls_matrix_type            full
_refine_ls_weighting_scheme       calc
_refine_ls_weighting_details
'w=1/[\s^2^(Fo^2^)+(0.0464P)^2^+0.4236P] where P=(Fo^2^+2Fc^2^)/3'
_atom_sites_solution_primary      ?
_atom_sites_solution_secondary    ?
_atom_sites_solution_hydrogens    geom
_refine_ls_hydrogen_treatment     constr
_refine_ls_extinction_method      none
_refine_ls_extinction_coef        .
_refine_ls_abs_structure_details
;
 Flack x determined using 3462 quotients [(I+)-(I-)]/[(I+)+(I-)]
 (Parsons, Flack and Wagner, Acta Cryst. B69 (2013) 249-259).
;
_refine_ls_abs_structure_Flack    0.010(11)
_chemical_absolute_configuration  ?
_refine_ls_number_reflns          9554
_refine_ls_number_parameters      668
_refine_ls_number_restraints      482
_refine_ls_R_factor_all           0.0520
_refine_ls_R_factor_gt            0.0439
_refine_ls_wR_factor_ref          0.1085
_refine_ls_wR_factor_gt           0.1010
_refine_ls_goodness_of_fit_ref    1.048
_refine_ls_restrained_S_all       1.080
_refine_ls_shift/su_max           0.001
_refine_ls_shift/su_mean          0.000
 
loop_
 _atom_site_label
 _atom_site_type_symbol
 _atom_site_fract_x
 _atom_site_fract_y
 _atom_site_fract_z
 _atom_site_U_iso_or_equiv
 _atom_site_adp_type
 _atom_site_occupancy
 _atom_site_site_symmetry_order  
 _atom_site_calc_flag
 _atom_site_refinement_flags_posn
 _atom_site_refinement_flags_adp
 _atom_site_refinement_flags_occupancy
 _atom_site_disorder_assembly
 _atom_site_disorder_group
Pr1 Pr 1.00558(4) 0.16814(4) 0.51114(3) 0.02237(12) Uani 1 1 d . . . . .
K1 K 0.5034(2) 0.4152(3) 0.5119(2) 0.0388(5) Uani 1 1 d . . . . .
O1 O 0.8191(7) 0.2058(3) 0.3112(5) 0.0451(16) Uani 1 1 d . U . . .
O2 O 0.2707(8) 0.3998(4) 0.2856(7) 0.052(2) Uani 0.5 1 d . . P A 6
O3 O 0.575(3) 0.3559(12) 0.722(2) 0.093(5) Uani 0.5 1 d . U P A .
O4 O 1.2108(6) 0.2538(3) 0.5977(5) 0.0377(14) Uani 1 1 d . U . . .
O5 O 0.5847(15) 0.4888(7) 0.7297(14) 0.035(3) Uani 0.5 1 d . U P A .
O6 O 0.7132(13) 0.0163(5) 0.5291(11) 0.069(3) Uani 1 1 d . U . . .
O8 O 0.9708(6) 0.1297(3) 0.3054(5) 0.0411(15) Uani 1 1 d . U . . .
O9 O 0.2108(14) 0.4814(6) 0.1656(11) 0.038(3) Uani 0.595(11) 1 d . U P B 2
O10 O 1.2051(8) 0.1559(6) 0.8785(5) 0.074(3) Uani 1 1 d . U . . .
O11 O 0.4398(12) 0.4623(6) 0.2746(13) 0.044(3) Uani 0.595(11) 1 d . U P A 2
O12 O 1.2444(6) 0.1236(3) 0.4939(5) 0.0383(14) Uani 1 1 d . U . . .
O13 O 0.7229(10) 0.4033(5) 0.7486(9) 0.069(2) Uani 0.5 1 d . U P A 4
O14 O 1.1014(6) 0.0450(3) 0.5066(5) 0.0383(14) Uani 1 1 d . U . . .
O16 O 0.8942(6) 0.0816(3) 0.6127(5) 0.0409(15) Uani 1 1 d . U . . .
O17 O 1.2925(12) 0.3267(5) 0.5106(10) 0.065(3) Uani 1 1 d . U . . .
O18 O 0.7139(11) 0.3200(5) 0.5346(10) 0.062(3) Uani 1 1 d . U . . .
O19 O 0.789(3) 0.3526(13) 0.825(2) 0.097(6) Uani 0.5 1 d D U P . .
O20 O 1.2980(11) 0.0210(5) 0.4781(10) 0.065(3) Uani 1 1 d . U . . .
O21 O 0.205(3) 0.3485(14) 0.168(2) 0.076(6) Uani 0.405(11) 1 d . U P B 1
O22 O 0.7687(6) 0.2139(3) 0.5261(5) 0.0397(14) Uani 1 1 d . U . . .
O23 O 0.421(3) 0.3581(14) 0.275(3) 0.082(8) Uani 0.405(11) 1 d . U P A 1
O24 O 0.9179(7) 0.2914(3) 0.5246(6) 0.0459(16) Uani 1 1 d . U . . .
O25 O 0.8024(16) 0.4882(7) 0.8613(12) 0.037(3) Uani 0.5 1 d . U P . .
O26 O 0.7876(6) 0.0820(3) 0.4304(5) 0.0409(15) Uani 1 1 d . U . . .
O27 O 0.7010(9) 0.4575(4) 0.7783(8) 0.0545(18) Uani 0.5 1 d . U P A 4
O28 O 1.1215(7) 0.2563(3) 0.4142(6) 0.0466(16) Uani 1 1 d . U . . .
O30 O 1.1951(6) 0.1279(3) 0.7095(5) 0.0387(14) Uani 1 1 d . U . . .
O32 O 1.0440(6) 0.2005(3) 0.7277(5) 0.0415(15) Uani 1 1 d . U . . .
O33 O 0.3054(9) 0.4479(4) 0.2422(8) 0.047(2) Uani 0.5 1 d . . P A 6
O34 O 0.8100(8) 0.1705(7) 0.1490(5) 0.080(2) Uani 1 1 d . U . . .
N1 N 1.2122(12) 0.2811(5) 0.5077(10) 0.038(2) Uani 1 1 d . U . . .
N2 N 0.2707(8) 0.3998(4) 0.2856(7) 0.052(2) Uani 0.5 1 d . U P A 5
N4 N 0.7966(13) 0.2777(5) 0.5271(10) 0.042(3) Uani 1 1 d . U . . .
N6 N 1.1490(7) 0.1637(8) 0.7730(5) 0.0407(16) Uani 1 1 d . U . . .
N7 N 0.7229(10) 0.4033(5) 0.7486(9) 0.069(2) Uani 0.5 1 d . U P A 3
N8 N 0.7989(12) 0.0605(5) 0.5253(9) 0.035(2) Uani 1 1 d . U . . .
N9 N 0.7010(9) 0.4575(4) 0.7783(8) 0.0545(18) Uani 0.5 1 d . U P A 3
N10 N 0.8646(7) 0.1706(7) 0.2519(5) 0.0416(15) Uani 1 1 d . U . . .
N12 N 1.2143(12) 0.0638(5) 0.4916(10) 0.038(2) Uani 1 1 d . U . . .
N14 N 0.3054(9) 0.4479(4) 0.2422(8) 0.047(2) Uani 0.5 1 d . U P A 5
O7 O 0.8298(7) 0.2634(3) 0.9337(6) 0.0538(18) Uani 1 1 d . U . . .
H7 H 0.863470 0.298665 0.921614 0.081 Uiso 1 1 calc DR U . . .
N11 N 0.6683(8) 0.1131(4) 0.8086(7) 0.043(2) Uani 1 1 d D U . . .
H11 H 0.692202 0.065468 0.818914 0.052 Uiso 1 1 calc R U . . .
C1 C 0.5432(13) 0.2048(6) 0.8629(11) 0.046(3) Uani 1 1 d D U . . .
H1A H 0.583254 0.226749 0.936447 0.056 Uiso 1 1 calc R U . . .
H1B H 0.439220 0.211361 0.832834 0.056 Uiso 1 1 calc R U . . .
C4 C 0.5763(14) 0.1317(7) 0.8771(11) 0.051(3) Uani 1 1 d D U . . .
H4A H 0.487058 0.106237 0.850308 0.061 Uiso 1 1 calc R U . . .
H4B H 0.628189 0.121438 0.956956 0.061 Uiso 1 1 calc R U . . .
C8 C 0.5431(11) 0.1993(5) 0.6687(9) 0.046(3) Uani 1 1 d D U . . .
H8A H 0.438340 0.202369 0.638876 0.055 Uiso 1 1 calc R U . . .
H8B H 0.577823 0.220039 0.614468 0.055 Uiso 1 1 calc R U . . .
C16 C 0.6062(8) 0.2351(4) 0.7832(8) 0.038(2) Uani 1 1 d D U . . .
H16 H 0.581694 0.282631 0.772924 0.046 Uiso 1 1 calc R U . . .
C18 C 0.7690(8) 0.2268(4) 0.8300(8) 0.038(2) Uani 1 1 d D U . . .
H18 H 0.807682 0.243901 0.774556 0.045 Uiso 1 1 calc R U . . .
C22 C 0.5892(13) 0.1270(5) 0.6859(9) 0.059(3) Uani 1 1 d D U . . .
H22A H 0.504687 0.098455 0.656620 0.071 Uiso 1 1 calc R U . . .
H22B H 0.651080 0.117266 0.644181 0.071 Uiso 1 1 calc R U . . .
C26 C 0.8032(9) 0.1526(4) 0.8495(9) 0.048(3) Uani 1 1 d D U . . .
H26A H 0.864573 0.139002 0.809318 0.058 Uiso 1 1 calc R U . . .
H26B H 0.855071 0.144390 0.930166 0.058 Uiso 1 1 calc R U . . .
O15 O 1.3743(9) 0.3534(5) 0.9630(8) 0.091(3) Uani 1 1 d . U . . .
H15 H 1.453588 0.360273 0.959424 0.136 Uiso 1 1 calc R U . . .
N3 N 1.0518(9) 0.4262(7) 0.8177(8) 0.064(3) Uani 1 1 d . U . . .
H3 H 0.960827 0.429575 0.830270 0.076 Uiso 1 1 calc R U . . .
C2 C 1.2892(18) 0.4799(9) 0.8532(16) 0.091(4) Uani 1 1 d . U . . .
H2A H 1.295185 0.518842 0.809708 0.109 Uiso 1 1 calc R U . . .
H2B H 1.374100 0.479260 0.923294 0.109 Uiso 1 1 calc R U . . .
C5 C 1.1187(15) 0.3630(7) 0.8587(15) 0.078(4) Uani 1 1 d . U . . .
H5A H 1.059422 0.327452 0.812268 0.094 Uiso 1 1 calc R U . . .
H5B H 1.125159 0.356409 0.936440 0.094 Uiso 1 1 calc R U . . .
C7 C 1.2862(12) 0.4204(9) 0.7886(12) 0.071(3) Uani 1 1 d . U . . .
H7A H 1.376094 0.416477 0.774561 0.085 Uiso 1 1 calc R U . . .
C9 C 1.0240(13) 0.4370(7) 0.6974(10) 0.073(3) Uani 1 1 d . U . . .
H9A H 0.992785 0.482730 0.676798 0.087 Uiso 1 1 calc R U . . .
H9B H 0.947278 0.407510 0.651285 0.087 Uiso 1 1 calc R U . . .
C15 C 1.2672(16) 0.3597(7) 0.8551(16) 0.073(4) Uani 1 1 d . U . . .
H15A H 1.271144 0.319714 0.811550 0.087 Uiso 1 1 calc R U . . .
C17 C 1.1560(13) 0.4240(9) 0.6751(11) 0.079(3) Uani 1 1 d . U . . .
H17A H 1.170664 0.459306 0.628079 0.095 Uiso 1 1 calc R U . . .
H17B H 1.146391 0.382071 0.634347 0.095 Uiso 1 1 calc R U . . .
C19 C 1.1541(18) 0.4841(8) 0.8811(15) 0.091(4) Uani 1 1 d . U . . .
H19A H 1.106627 0.526778 0.856552 0.109 Uiso 1 1 calc R U . . .
H19B H 1.179180 0.479959 0.962616 0.109 Uiso 1 1 calc R U . . .
O29 O 0.6753(7) 0.3629(4) -0.0044(6) 0.064(2) Uani 1 1 d . U . . .
H29 H 0.656481 0.326419 -0.035999 0.096 Uiso 1 1 calc R U . . .
N5 N 0.9581(8) 0.4248(5) 0.2230(7) 0.046(2) Uani 1 1 d . U . . .
H5 H 1.061005 0.432944 0.239787 0.055 Uiso 1 1 calc R U . . .
C6 C 0.7147(13) 0.4744(6) 0.1420(13) 0.052(3) Uani 1 1 d . U . . .
H6A H 0.652369 0.482210 0.063228 0.062 Uiso 1 1 calc R U . . .
H6B H 0.689347 0.506429 0.189008 0.062 Uiso 1 1 calc R U . . .
C10 C 0.8696(14) 0.4844(6) 0.1558(13) 0.059(3) Uani 1 1 d . U . . .
H10A H 0.906358 0.525634 0.196420 0.071 Uiso 1 1 calc R U . . .
H10B H 0.877071 0.487033 0.081629 0.071 Uiso 1 1 calc R U . . .
C12 C 0.6911(10) 0.4047(5) 0.1759(9) 0.045(2) Uani 1 1 d . U . . .
H12 H 0.588123 0.397090 0.159373 0.054 Uiso 1 1 calc R U . . .
C14 C 0.7481(11) 0.3536(5) 0.1134(9) 0.037(2) Uani 1 1 d . U . . .
H14 H 0.727094 0.308639 0.133690 0.045 Uiso 1 1 calc R U . . .
C20 C 0.9353(11) 0.4168(8) 0.3314(9) 0.059(3) Uani 1 1 d . U . . .
H20A H 0.956018 0.458363 0.373922 0.071 Uiso 1 1 calc R U . . .
H20B H 0.998604 0.382397 0.377786 0.071 Uiso 1 1 calc R U . . .
C24 C 0.9125(10) 0.3621(6) 0.1532(10) 0.049(3) Uani 1 1 d . U . . .
H24A H 0.960563 0.323859 0.198581 0.059 Uiso 1 1 calc R U . . .
H24B H 0.940310 0.364720 0.087623 0.059 Uiso 1 1 calc R U . . .
C28 C 0.7765(13) 0.3971(6) 0.3005(10) 0.065(3) Uani 1 1 d . U . . .
H28A H 0.771554 0.351076 0.322470 0.078 Uiso 1 1 calc R U . . .
H28B H 0.734401 0.424941 0.342739 0.078 Uiso 1 1 calc R U . . .
O31 O 0.1181(7) 0.2326(4) 0.0331(6) 0.0558(19) Uani 1 1 d . U . . .
H31 H 0.093908 0.197041 -0.000943 0.084 Uiso 1 1 calc R U . . .
N13 N 0.3724(7) 0.1257(4) 0.2304(6) 0.0450(19) Uani 1 1 d D U . . .
H13 H 0.378706 0.077730 0.247220 0.054 Uiso 1 1 calc R U . . .
C3 C 0.2159(9) 0.1460(4) 0.1782(10) 0.050(3) Uani 1 1 d D U . . .
H3A H 0.168729 0.137191 0.231302 0.060 Uiso 1 1 calc R U . . .
H3B H 0.167287 0.120108 0.109656 0.060 Uiso 1 1 calc R U . . .
C11 C 0.4436(14) 0.1401(5) 0.1472(11) 0.052(3) Uani 1 1 d D U . . .
H11A H 0.543032 0.124691 0.178162 0.062 Uiso 1 1 calc R U . . .
H11B H 0.393576 0.116110 0.076733 0.062 Uiso 1 1 calc R U . . .
C13 C 0.4336(12) 0.2381(5) 0.3127(8) 0.060(3) Uani 1 1 d D U . . .
H13A H 0.528474 0.258825 0.338507 0.072 Uiso 1 1 calc R U . . .
H13B H 0.378586 0.258747 0.352979 0.072 Uiso 1 1 calc R U . . .
C21 C 0.4404(13) 0.2135(5) 0.1231(10) 0.046(3) Uani 1 1 d D U . . .
H21A H 0.394544 0.221359 0.041784 0.055 Uiso 1 1 calc R U . . .
H21B H 0.538368 0.230796 0.148767 0.055 Uiso 1 1 calc R U . . .
C23 C 0.2056(9) 0.2198(4) 0.1491(8) 0.043(2) Uani 1 1 d D U . . .
H23 H 0.158573 0.241588 0.195559 0.051 Uiso 1 1 calc R U . . .
C25 C 0.3567(9) 0.2489(5) 0.1850(7) 0.043(2) Uani 1 1 d D U . . .
H25 H 0.350851 0.296817 0.167705 0.052 Uiso 1 1 calc R U . . .
C27 C 0.4491(10) 0.1637(6) 0.3381(7) 0.058(2) Uani 1 1 d D U . . .
H27A H 0.550682 0.151550 0.368956 0.069 Uiso 1 1 calc R U . . .
H27B H 0.407813 0.152764 0.394246 0.069 Uiso 1 1 calc R U . . .
 
loop_
 _atom_site_aniso_label
 _atom_site_aniso_U_11
 _atom_site_aniso_U_22
 _atom_site_aniso_U_33
 _atom_site_aniso_U_23
 _atom_site_aniso_U_13
 _atom_site_aniso_U_12
Pr1 0.02041(17) 0.02249(17) 0.0248(2) -0.0007(5) 0.00912(13) -0.0002(3)
K1 0.0325(8) 0.0313(11) 0.0507(14) 0.0041(13) 0.0135(8) 0.0010(7)
O1 0.050(4) 0.044(4) 0.040(4) -0.004(3) 0.015(3) 0.010(3)
O2 0.058(4) 0.042(4) 0.059(5) 0.012(4) 0.024(4) -0.003(3)
O3 0.080(9) 0.082(9) 0.100(10) 0.003(8) 0.017(8) 0.014(8)
O4 0.030(3) 0.034(3) 0.050(4) 0.000(3) 0.016(3) -0.004(2)
O5 0.026(6) 0.028(6) 0.051(7) -0.011(5) 0.014(5) 0.002(5)
O6 0.080(6) 0.060(6) 0.082(7) -0.018(5) 0.049(6) -0.045(5)
O8 0.044(4) 0.046(3) 0.028(3) 0.000(3) 0.008(3) 0.010(3)
O9 0.038(6) 0.034(5) 0.032(6) 0.013(4) 0.000(5) -0.002(4)
O10 0.068(4) 0.121(9) 0.028(3) -0.010(5) 0.010(3) 0.005(5)
O11 0.022(5) 0.039(6) 0.078(9) 0.000(6) 0.030(5) 0.005(4)
O12 0.031(3) 0.036(3) 0.051(4) -0.006(3) 0.019(3) -0.004(2)
O13 0.068(4) 0.058(5) 0.078(5) -0.001(4) 0.024(4) 0.006(4)
O14 0.034(3) 0.034(3) 0.050(4) -0.002(3) 0.019(3) -0.002(3)
O16 0.042(3) 0.038(3) 0.045(4) -0.002(3) 0.019(3) -0.006(3)
O17 0.069(5) 0.044(5) 0.097(7) -0.013(4) 0.049(5) -0.029(4)
O18 0.048(5) 0.048(5) 0.093(8) -0.007(5) 0.031(5) 0.021(4)
O19 0.084(9) 0.098(10) 0.098(10) -0.006(9) 0.020(9) 0.003(9)
O20 0.054(5) 0.047(5) 0.097(7) -0.014(5) 0.032(5) 0.017(4)
O21 0.071(11) 0.074(11) 0.064(12) 0.000(9) 0.005(10) -0.002(9)
O22 0.037(3) 0.035(3) 0.051(4) -0.002(3) 0.021(3) 0.000(3)
O23 0.058(13) 0.067(13) 0.098(17) -0.005(12) 0.004(12) -0.014(10)
O24 0.033(3) 0.037(3) 0.073(5) -0.008(3) 0.026(3) -0.001(3)
O25 0.034(6) 0.039(6) 0.031(6) -0.018(5) 0.002(5) -0.007(5)
O26 0.036(3) 0.042(4) 0.041(4) -0.007(3) 0.011(3) -0.010(3)
O27 0.055(4) 0.050(4) 0.060(4) 0.000(3) 0.024(3) -0.006(3)
O28 0.047(4) 0.047(4) 0.049(4) 0.007(3) 0.021(3) -0.005(3)
O30 0.039(3) 0.042(3) 0.035(3) -0.003(3) 0.014(3) 0.008(3)
O32 0.037(3) 0.041(3) 0.048(4) -0.001(3) 0.018(3) 0.005(3)
O33 0.057(5) 0.033(4) 0.052(5) -0.002(3) 0.022(4) -0.005(3)
O34 0.094(5) 0.105(6) 0.030(3) -0.007(7) 0.012(3) 0.027(8)
N1 0.040(4) 0.024(4) 0.058(5) -0.009(4) 0.028(4) -0.006(3)
N2 0.058(4) 0.042(4) 0.059(5) 0.012(4) 0.024(4) -0.003(3)
N4 0.039(5) 0.036(4) 0.055(6) -0.009(4) 0.024(4) 0.007(4)
N6 0.034(3) 0.054(4) 0.032(3) 0.000(5) 0.011(2) -0.006(5)
N7 0.068(4) 0.058(5) 0.078(5) -0.001(4) 0.024(4) 0.006(4)
N8 0.034(4) 0.033(4) 0.042(5) -0.013(4) 0.021(4) -0.008(4)
N9 0.055(4) 0.050(4) 0.060(4) 0.000(3) 0.024(3) -0.006(3)
N10 0.044(3) 0.050(4) 0.029(3) -0.004(6) 0.011(3) -0.015(5)
N12 0.033(4) 0.036(5) 0.045(5) -0.010(4) 0.014(4) 0.004(4)
N14 0.057(5) 0.033(4) 0.052(5) -0.002(3) 0.022(4) -0.005(3)
O7 0.042(4) 0.052(4) 0.055(4) -0.019(3) 0.003(3) 0.001(3)
N11 0.038(4) 0.039(4) 0.045(4) -0.001(3) 0.006(4) 0.001(3)
C1 0.035(5) 0.055(5) 0.057(6) -0.014(5) 0.027(5) -0.001(4)
C4 0.048(6) 0.059(6) 0.052(6) 0.004(5) 0.025(5) -0.007(5)
C8 0.041(5) 0.050(5) 0.038(5) 0.000(4) 0.005(4) -0.003(4)
C16 0.025(4) 0.037(4) 0.050(5) -0.002(4) 0.012(4) 0.003(3)
C18 0.027(4) 0.037(4) 0.047(5) -0.010(4) 0.011(4) -0.002(3)
C22 0.063(7) 0.058(6) 0.045(6) -0.019(5) 0.007(5) 0.014(5)
C26 0.032(4) 0.038(6) 0.067(5) -0.002(4) 0.009(4) 0.007(3)
O15 0.060(5) 0.121(8) 0.079(6) 0.038(5) 0.012(5) 0.017(5)
N3 0.051(4) 0.076(6) 0.064(6) 0.024(5) 0.022(4) 0.013(5)
C2 0.072(8) 0.079(8) 0.107(9) 0.004(7) 0.016(7) -0.005(7)
C5 0.059(7) 0.068(7) 0.106(8) 0.043(7) 0.029(6) 0.000(6)
C7 0.052(5) 0.074(6) 0.092(7) 0.015(7) 0.031(5) 0.001(6)
C9 0.068(6) 0.092(8) 0.048(6) 0.015(6) 0.010(5) 0.012(6)
C15 0.051(6) 0.053(6) 0.099(8) 0.025(6) 0.010(6) 0.009(5)
C17 0.079(7) 0.090(7) 0.064(7) 0.016(6) 0.023(6) 0.010(7)
C19 0.085(8) 0.086(8) 0.084(8) -0.023(7) 0.012(7) 0.004(7)
O29 0.047(4) 0.071(5) 0.059(5) -0.028(4) 0.003(4) 0.000(4)
N5 0.032(3) 0.051(4) 0.051(5) -0.013(4) 0.011(3) -0.005(4)
C6 0.044(6) 0.040(5) 0.063(7) -0.019(5) 0.011(5) 0.008(5)
C10 0.057(6) 0.045(5) 0.069(7) -0.001(5) 0.015(5) -0.004(5)
C12 0.038(4) 0.047(6) 0.057(5) -0.011(4) 0.025(4) -0.004(4)
C14 0.028(4) 0.033(4) 0.052(5) -0.015(4) 0.016(4) -0.007(3)
C20 0.052(5) 0.074(6) 0.044(6) -0.015(5) 0.009(5) 0.002(6)
C24 0.024(4) 0.059(6) 0.060(6) -0.021(5) 0.011(4) 0.001(4)
C28 0.062(6) 0.084(7) 0.056(6) -0.003(5) 0.029(5) -0.009(5)
O31 0.037(4) 0.074(5) 0.045(4) 0.007(3) 0.002(3) 0.013(3)
N13 0.033(4) 0.047(4) 0.054(5) 0.016(4) 0.016(3) 0.007(3)
C3 0.030(4) 0.052(6) 0.067(6) 0.011(4) 0.018(4) 0.000(4)
C11 0.050(5) 0.055(6) 0.058(6) -0.004(5) 0.030(5) 0.010(5)
C13 0.058(6) 0.063(6) 0.048(5) -0.015(5) 0.007(5) 0.013(5)
C21 0.039(5) 0.053(6) 0.050(6) 0.012(5) 0.021(4) -0.003(4)
C23 0.036(4) 0.054(6) 0.037(5) 0.005(4) 0.012(4) 0.012(4)
C25 0.039(4) 0.042(5) 0.045(5) 0.004(4) 0.011(4) 0.002(4)
C27 0.056(5) 0.074(6) 0.037(4) 0.001(7) 0.010(3) 0.013(7)
 
_geom_special_details
;
 All esds (except the esd in the dihedral angle between two l.s. planes)
 are estimated using the full covariance matrix.  The cell esds are taken
 into account individually in the estimation of esds in distances, angles
 and torsion angles; correlations between esds in cell parameters are only
 used when they are defined by crystal symmetry.  An approximate (isotropic)
 treatment of cell esds is used for estimating esds involving l.s. planes.
;
 
loop_
 _geom_bond_atom_site_label_1
 _geom_bond_atom_site_label_2
 _geom_bond_distance
 _geom_bond_site_symmetry_2
 _geom_bond_publ_flag
Pr1 O4 2.578(6) . ?
Pr1 O22 2.605(6) . ?
Pr1 O8 2.611(6) . ?
Pr1 O12 2.627(6) . ?
Pr1 O1 2.629(6) . ?
Pr1 O16 2.636(6) . ?
Pr1 O30 2.640(6) . ?
Pr1 O24 2.646(6) . ?
Pr1 O28 2.648(7) . ?
Pr1 O14 2.653(6) . ?
Pr1 O26 2.661(6) . ?
Pr1 O32 2.700(6) . ?
K1 O17 2.745(10) 1_455 ?
K1 O3 2.75(3) . ?
K1 O18 2.769(10) . ?
K1 O6 2.861(10) 2_656 ?
K1 O20 2.870(10) 2_756 ?
K1 O2 2.950(9) . ?
K1 N2 2.950(9) . ?
K1 O5 2.959(16) . ?
K1 O11 2.980(15) . ?
K1 O13 2.986(11) . ?
K1 N7 2.986(11) . ?
K1 O23 3.02(3) . ?
O1 N10 1.232(12) . ?
O2 O33 1.222(10) . ?
O3 N7 1.68(3) . ?
O3 O13 1.68(3) . ?
O4 N1 1.269(13) . ?
O5 N9 1.258(16) . ?
O5 O27 1.258(16) . ?
O6 N8 1.244(12) . ?
O8 N10 1.308(12) . ?
O10 N6 1.249(9) . ?
O12 N12 1.232(12) . ?
O13 O27 1.194(12) . ?
O13 O19 1.39(3) . ?
O14 N12 1.266(13) . ?
O16 N8 1.232(11) . ?
O17 N1 1.205(12) . ?
O18 N4 1.210(13) . ?
O19 N7 1.39(3) . ?
O20 N12 1.251(12) . ?
O22 N4 1.307(12) . ?
O24 N4 1.252(13) . ?
O25 N9 1.306(15) . ?
O25 O27 1.306(15) . ?
O26 N8 1.242(13) . ?
O28 N1 1.290(12) . ?
O30 N6 1.283(12) . ?
O32 N6 1.232(12) . ?
O34 N10 1.209(8) . ?
N2 N14 1.222(10) . ?
N7 N9 1.194(12) . ?
O7 C18 1.426(10) . ?
O7 H7 0.8200 . ?
N11 C26 1.477(9) . ?
N11 C22 1.481(10) . ?
N11 C4 1.525(10) . ?
N11 H11 0.9800 . ?
C1 C4 1.495(10) . ?
C1 C16 1.501(11) . ?
C1 H1A 0.9700 . ?
C1 H1B 0.9700 . ?
C4 H4A 0.9700 . ?
C4 H4B 0.9700 . ?
C8 C22 1.510(10) . ?
C8 C16 1.525(10) . ?
C8 H8A 0.9700 . ?
C8 H8B 0.9700 . ?
C16 C18 1.514(9) . ?
C16 H16 0.9800 . ?
C18 C26 1.523(10) . ?
C18 H18 0.9800 . ?
C22 H22A 0.9700 . ?
C22 H22B 0.9700 . ?
C26 H26A 0.9700 . ?
C26 H26B 0.9700 . ?
O15 C15 1.389(17) . ?
O15 H15 0.8200 . ?
N3 C5 1.435(17) . ?
N3 C9 1.458(15) . ?
N3 C19 1.554(17) . ?
N3 H3 0.9800 . ?
C2 C7 1.44(2) . ?
C2 C19 1.52(2) . ?
C2 H2A 0.9700 . ?
C2 H2B 0.9700 . ?
C5 C15 1.50(2) . ?
C5 H5A 0.9700 . ?
C5 H5B 0.9700 . ?
C7 C15 1.53(2) . ?
C7 C17 1.536(16) . ?
C7 H7A 0.9800 . ?
C9 C17 1.469(17) . ?
C9 H9A 0.9700 . ?
C9 H9B 0.9700 . ?
C15 H15A 0.9800 . ?
C17 H17A 0.9700 . ?
C17 H17B 0.9700 . ?
C19 H19A 0.9700 . ?
C19 H19B 0.9700 . ?
O29 C14 1.405(13) . ?
O29 H29 0.8200 . ?
N5 C20 1.480(14) . ?
N5 C24 1.504(13) . ?
N5 C10 1.537(16) . ?
N5 H5 0.9800 . ?
C6 C10 1.501(17) . ?
C6 C12 1.504(18) . ?
C6 H6A 0.9700 . ?
C6 H6B 0.9700 . ?
C10 H10A 0.9700 . ?
C10 H10B 0.9700 . ?
C12 C28 1.493(15) . ?
C12 C14 1.527(13) . ?
C12 H12 0.9800 . ?
C14 C24 1.533(13) . ?
C14 H14 0.9800 . ?
C20 C28 1.533(15) . ?
C20 H20A 0.9700 . ?
C20 H20B 0.9700 . ?
C24 H24A 0.9700 . ?
C24 H24B 0.9700 . ?
C28 H28A 0.9700 . ?
C28 H28B 0.9700 . ?
O31 C23 1.422(10) . ?
O31 H31 0.8200 . ?
N13 C27 1.497(10) . ?
N13 C11 1.502(10) . ?
N13 C3 1.505(9) . ?
N13 H13 0.9800 . ?
C3 C23 1.517(10) . ?
C3 H3A 0.9700 . ?
C3 H3B 0.9700 . ?
C11 C21 1.500(10) . ?
C11 H11A 0.9700 . ?
C11 H11B 0.9700 . ?
C13 C27 1.520(11) . ?
C13 C25 1.523(10) . ?
C13 H13A 0.9700 . ?
C13 H13B 0.9700 . ?
C21 C25 1.517(11) . ?
C21 H21A 0.9700 . ?
C21 H21B 0.9700 . ?
C23 C25 1.518(10) . ?
C23 H23 0.9800 . ?
C25 H25 0.9800 . ?
C27 H27A 0.9700 . ?
C27 H27B 0.9700 . ?
 
loop_
 _geom_angle_atom_site_label_1
 _geom_angle_atom_site_label_2
 _geom_angle_atom_site_label_3
 _geom_angle
 _geom_angle_site_symmetry_1
 _geom_angle_site_symmetry_3
 _geom_angle_publ_flag
O4 Pr1 O22 109.4(2) . . ?
O4 Pr1 O8 114.1(2) . . ?
O22 Pr1 O8 112.98(19) . . ?
O4 Pr1 O12 70.22(19) . . ?
O22 Pr1 O12 179.1(2) . . ?
O8 Pr1 O12 66.63(18) . . ?
O4 Pr1 O1 112.4(2) . . ?
O22 Pr1 O1 68.6(2) . . ?
O8 Pr1 O1 48.86(19) . . ?
O12 Pr1 O1 110.7(2) . . ?
O4 Pr1 O16 129.91(19) . . ?
O22 Pr1 O16 68.73(19) . . ?
O8 Pr1 O16 111.7(2) . . ?
O12 Pr1 O16 112.2(2) . . ?
O1 Pr1 O16 112.5(2) . . ?
O4 Pr1 O30 68.12(19) . . ?
O22 Pr1 O30 112.58(19) . . ?
O8 Pr1 O30 129.72(19) . . ?
O12 Pr1 O30 68.10(19) . . ?
O1 Pr1 O30 178.6(2) . . ?
O16 Pr1 O30 67.54(19) . . ?
O4 Pr1 O24 65.2(2) . . ?
O22 Pr1 O24 48.46(19) . . ?
O8 Pr1 O24 114.5(2) . . ?
O12 Pr1 O24 130.8(2) . . ?
O1 Pr1 O24 70.3(2) . . ?
O16 Pr1 O24 111.9(2) . . ?
O30 Pr1 O24 111.1(2) . . ?
O4 Pr1 O28 48.7(2) . . ?
O22 Pr1 O28 111.3(2) . . ?
O8 Pr1 O28 69.7(2) . . ?
O12 Pr1 O28 67.8(2) . . ?
O1 Pr1 O28 68.7(2) . . ?
O16 Pr1 O28 178.6(2) . . ?
O30 Pr1 O28 111.3(2) . . ?
O24 Pr1 O28 67.6(2) . . ?
O4 Pr1 O14 113.12(18) . . ?
O22 Pr1 O14 132.2(2) . . ?
O8 Pr1 O14 67.61(19) . . ?
O12 Pr1 O14 48.51(18) . . ?
O1 Pr1 O14 112.1(2) . . ?
O16 Pr1 O14 67.7(2) . . ?
O30 Pr1 O14 66.52(19) . . ?
O24 Pr1 O14 177.6(2) . . ?
O28 Pr1 O14 112.7(2) . . ?
O4 Pr1 O26 176.8(2) . . ?
O22 Pr1 O26 67.91(19) . . ?
O8 Pr1 O26 69.0(2) . . ?
O12 Pr1 O26 112.5(2) . . ?
O1 Pr1 O26 68.5(2) . . ?
O16 Pr1 O26 47.87(19) . . ?
O30 Pr1 O26 111.0(2) . . ?
O24 Pr1 O26 112.8(2) . . ?
O28 Pr1 O26 133.6(2) . . ?
O14 Pr1 O26 68.77(19) . . ?
O4 Pr1 O32 67.7(2) . . ?
O22 Pr1 O32 68.31(19) . . ?
O8 Pr1 O32 176.7(2) . . ?
O12 Pr1 O32 112.13(18) . . ?
O1 Pr1 O32 133.6(2) . . ?
O16 Pr1 O32 65.71(18) . . ?
O30 Pr1 O32 47.84(18) . . ?
O24 Pr1 O32 68.6(2) . . ?
O28 Pr1 O32 112.9(2) . . ?
O14 Pr1 O32 109.23(19) . . ?
O26 Pr1 O32 109.3(2) . . ?
O17 K1 O3 69.4(6) 1_455 . ?
O17 K1 O18 96.0(4) 1_455 . ?
O3 K1 O18 71.9(6) . . ?
O17 K1 O6 86.1(3) 1_455 2_656 ?
O3 K1 O6 112.7(6) . 2_656 ?
O18 K1 O6 175.4(5) . 2_656 ?
O17 K1 O20 172.3(4) 1_455 2_756 ?
O3 K1 O20 110.6(6) . 2_756 ?
O18 K1 O20 91.2(2) . 2_756 ?
O6 K1 O20 87.0(4) 2_656 2_756 ?
O17 K1 O2 66.7(3) 1_455 . ?
O3 K1 O2 135.9(6) . . ?
O18 K1 O2 108.6(3) . . ?
O6 K1 O2 68.4(3) 2_656 . ?
O20 K1 O2 113.5(3) 2_756 . ?
O17 K1 N2 66.7(3) 1_455 . ?
O3 K1 N2 135.9(6) . . ?
O18 K1 N2 108.6(3) . . ?
O6 K1 N2 68.4(3) 2_656 . ?
O20 K1 N2 113.5(3) 2_756 . ?
O17 K1 O5 105.6(4) 1_455 . ?
O3 K1 O5 55.5(5) . . ?
O18 K1 O5 108.2(4) . . ?
O6 K1 O5 75.0(4) 2_656 . ?
O20 K1 O5 69.3(4) 2_756 . ?
O2 K1 O5 143.0(4) . . ?
N2 K1 O5 143.0(4) . . ?
O17 K1 O11 108.9(3) 1_455 . ?
O3 K1 O11 172.2(7) . . ?
O18 K1 O11 101.0(4) . . ?
O6 K1 O11 74.4(3) 2_656 . ?
O20 K1 O11 72.2(4) 2_756 . ?
O5 K1 O11 131.5(5) . . ?
O17 K1 O13 103.1(3) 1_455 . ?
O3 K1 O13 33.8(6) . . ?
O18 K1 O13 66.3(3) . . ?
O6 K1 O13 117.3(4) 2_656 . ?
O20 K1 O13 77.3(3) 2_756 . ?
O5 K1 O13 42.5(3) . . ?
O17 K1 N7 103.1(3) 1_455 . ?
O3 K1 N7 33.8(6) . . ?
O18 K1 N7 66.3(3) . . ?
O6 K1 N7 117.3(4) 2_656 . ?
O20 K1 N7 77.3(3) 2_756 . ?
O5 K1 N7 42.5(3) . . ?
O17 K1 O23 80.0(6) 1_455 . ?
O3 K1 O23 132.2(10) . . ?
O18 K1 O23 75.9(6) . . ?
O6 K1 O23 100.4(6) 2_656 . ?
O20 K1 O23 104.5(6) 2_756 . ?
O5 K1 O23 172.3(8) . . ?
N10 O1 Pr1 97.6(5) . . ?
O33 O2 K1 95.8(6) . . ?
N7 O3 K1 80.9(11) . . ?
O13 O3 K1 80.9(11) . . ?
N1 O4 Pr1 100.3(6) . . ?
N9 O5 K1 95.1(8) . . ?
O27 O5 K1 95.1(8) . . ?
N8 O6 K1 168.3(10) . 2_646 ?
N10 O8 Pr1 96.4(5) . . ?
N12 O12 Pr1 96.4(6) . . ?
O27 O13 O19 122.6(15) . . ?
O27 O13 O3 109.1(12) . . ?
O19 O13 O3 83.2(15) . . ?
O27 O13 K1 95.3(7) . . ?
O19 O13 K1 137.5(13) . . ?
O3 O13 K1 65.3(10) . . ?
N12 O14 Pr1 94.3(6) . . ?
N8 O16 Pr1 96.5(6) . . ?
N1 O17 K1 170.9(8) . 1_655 ?
N4 O18 K1 170.3(10) . . ?
N12 O20 K1 169.6(9) . 2_746 ?
N4 O22 Pr1 98.6(6) . . ?
N4 O24 Pr1 98.2(6) . . ?
N8 O26 Pr1 95.0(6) . . ?
O13 O27 O5 122.8(11) . . ?
O13 O27 O25 120.2(11) . . ?
O5 O27 O25 117.0(11) . . ?
O13 O27 K1 63.7(7) . . ?
O5 O27 K1 62.7(8) . . ?
O25 O27 K1 157.5(9) . . ?
N1 O28 Pr1 96.3(6) . . ?
N6 O30 Pr1 97.4(5) . . ?
N6 O32 Pr1 95.9(5) . . ?
O2 O33 K1 62.6(6) . . ?
O17 N1 O4 122.0(11) . . ?
O17 N1 O28 123.3(11) . . ?
O4 N1 O28 114.7(9) . . ?
N14 N2 K1 95.8(6) . . ?
O18 N4 O24 122.8(10) . . ?
O18 N4 O22 122.4(11) . . ?
O24 N4 O22 114.7(9) . . ?
O32 N6 O10 122.4(10) . . ?
O32 N6 O30 118.9(6) . . ?
O10 N6 O30 118.5(11) . . ?
N9 N7 O19 122.6(15) . . ?
N9 N7 O3 109.1(12) . . ?
O19 N7 O3 83.2(15) . . ?
N9 N7 K1 95.3(7) . . ?
O19 N7 K1 137.5(13) . . ?
O3 N7 K1 65.3(10) . . ?
O16 N8 O26 120.6(10) . . ?
O16 N8 O6 121.4(11) . . ?
O26 N8 O6 118.0(10) . . ?
N7 N9 O5 122.8(11) . . ?
N7 N9 O25 120.2(11) . . ?
O5 N9 O25 117.0(11) . . ?
N7 N9 K1 63.7(7) . . ?
O5 N9 K1 62.7(8) . . ?
O25 N9 K1 157.5(9) . . ?
O34 N10 O1 122.4(11) . . ?
O34 N10 O8 120.5(11) . . ?
O1 N10 O8 117.0(6) . . ?
O12 N12 O20 120.0(11) . . ?
O12 N12 O14 120.5(10) . . ?
O20 N12 O14 119.5(10) . . ?
N2 N14 K1 62.6(6) . . ?
C18 O7 H7 109.5 . . ?
C26 N11 C22 109.0(8) . . ?
C26 N11 C4 109.4(9) . . ?
C22 N11 C4 110.6(9) . . ?
C26 N11 H11 109.3 . . ?
C22 N11 H11 109.3 . . ?
C4 N11 H11 109.3 . . ?
C4 C1 C16 110.3(11) . . ?
C4 C1 H1A 109.6 . . ?
C16 C1 H1A 109.6 . . ?
C4 C1 H1B 109.6 . . ?
C16 C1 H1B 109.6 . . ?
H1A C1 H1B 108.1 . . ?
C1 C4 N11 108.9(11) . . ?
C1 C4 H4A 109.9 . . ?
N11 C4 H4A 109.9 . . ?
C1 C4 H4B 109.9 . . ?
N11 C4 H4B 109.9 . . ?
H4A C4 H4B 108.3 . . ?
C22 C8 C16 108.5(9) . . ?
C22 C8 H8A 110.0 . . ?
C16 C8 H8A 110.0 . . ?
C22 C8 H8B 110.0 . . ?
C16 C8 H8B 110.0 . . ?
H8A C8 H8B 108.4 . . ?
C1 C16 C18 110.5(8) . . ?
C1 C16 C8 108.7(8) . . ?
C18 C16 C8 108.7(8) . . ?
C1 C16 H16 109.6 . . ?
C18 C16 H16 109.6 . . ?
C8 C16 H16 109.6 . . ?
O7 C18 C16 109.1(7) . . ?
O7 C18 C26 111.1(7) . . ?
C16 C18 C26 108.2(7) . . ?
O7 C18 H18 109.5 . . ?
C16 C18 H18 109.5 . . ?
C26 C18 H18 109.5 . . ?
N11 C22 C8 110.2(9) . . ?
N11 C22 H22A 109.6 . . ?
C8 C22 H22A 109.6 . . ?
N11 C22 H22B 109.6 . . ?
C8 C22 H22B 109.6 . . ?
H22A C22 H22B 108.1 . . ?
N11 C26 C18 110.3(7) . . ?
N11 C26 H26A 109.6 . . ?
C18 C26 H26A 109.6 . . ?
N11 C26 H26B 109.6 . . ?
C18 C26 H26B 109.6 . . ?
H26A C26 H26B 108.1 . . ?
C15 O15 H15 109.5 . . ?
C5 N3 C9 113.0(12) . . ?
C5 N3 C19 110.2(10) . . ?
C9 N3 C19 105.1(11) . . ?
C5 N3 H3 109.5 . . ?
C9 N3 H3 109.5 . . ?
C19 N3 H3 109.5 . . ?
C7 C2 C19 110.3(14) . . ?
C7 C2 H2A 109.6 . . ?
C19 C2 H2A 109.6 . . ?
C7 C2 H2B 109.6 . . ?
C19 C2 H2B 109.6 . . ?
H2A C2 H2B 108.1 . . ?
N3 C5 C15 111.0(11) . . ?
N3 C5 H5A 109.4 . . ?
C15 C5 H5A 109.4 . . ?
N3 C5 H5B 109.4 . . ?
C15 C5 H5B 109.4 . . ?
H5A C5 H5B 108.0 . . ?
C2 C7 C15 109.0(13) . . ?
C2 C7 C17 109.0(13) . . ?
C15 C7 C17 108.4(12) . . ?
C2 C7 H7A 110.1 . . ?
C15 C7 H7A 110.1 . . ?
C17 C7 H7A 110.1 . . ?
N3 C9 C17 109.9(10) . . ?
N3 C9 H9A 109.7 . . ?
C17 C9 H9A 109.7 . . ?
N3 C9 H9B 109.7 . . ?
C17 C9 H9B 109.7 . . ?
H9A C9 H9B 108.2 . . ?
O15 C15 C5 112.2(15) . . ?
O15 C15 C7 113.9(12) . . ?
C5 C15 C7 107.9(11) . . ?
O15 C15 H15A 107.5 . . ?
C5 C15 H15A 107.5 . . ?
C7 C15 H15A 107.5 . . ?
C9 C17 C7 109.4(11) . . ?
C9 C17 H17A 109.8 . . ?
C7 C17 H17A 109.8 . . ?
C9 C17 H17B 109.8 . . ?
C7 C17 H17B 109.8 . . ?
H17A C17 H17B 108.2 . . ?
C2 C19 N3 107.9(13) . . ?
C2 C19 H19A 110.1 . . ?
N3 C19 H19A 110.1 . . ?
C2 C19 H19B 110.1 . . ?
N3 C19 H19B 110.1 . . ?
H19A C19 H19B 108.4 . . ?
C14 O29 H29 109.5 . . ?
C20 N5 C24 109.7(10) . . ?
C20 N5 C10 110.0(10) . . ?
C24 N5 C10 109.7(8) . . ?
C20 N5 H5 109.2 . . ?
C24 N5 H5 109.2 . . ?
C10 N5 H5 109.2 . . ?
C10 C6 C12 110.7(10) . . ?
C10 C6 H6A 109.5 . . ?
C12 C6 H6A 109.5 . . ?
C10 C6 H6B 109.5 . . ?
C12 C6 H6B 109.5 . . ?
H6A C6 H6B 108.1 . . ?
C6 C10 N5 108.3(11) . . ?
C6 C10 H10A 110.0 . . ?
N5 C10 H10A 110.0 . . ?
C6 C10 H10B 110.0 . . ?
N5 C10 H10B 110.0 . . ?
H10A C10 H10B 108.4 . . ?
C28 C12 C6 107.9(9) . . ?
C28 C12 C14 107.6(9) . . ?
C6 C12 C14 110.3(9) . . ?
C28 C12 H12 110.3 . . ?
C6 C12 H12 110.3 . . ?
C14 C12 H12 110.3 . . ?
O29 C14 C12 108.4(8) . . ?
O29 C14 C24 113.5(9) . . ?
C12 C14 C24 108.3(8) . . ?
O29 C14 H14 108.9 . . ?
C12 C14 H14 108.9 . . ?
C24 C14 H14 108.9 . . ?
N5 C20 C28 107.0(8) . . ?
N5 C20 H20A 110.3 . . ?
C28 C20 H20A 110.3 . . ?
N5 C20 H20B 110.3 . . ?
C28 C20 H20B 110.3 . . ?
H20A C20 H20B 108.6 . . ?
N5 C24 C14 109.7(8) . . ?
N5 C24 H24A 109.7 . . ?
C14 C24 H24A 109.7 . . ?
N5 C24 H24B 109.7 . . ?
C14 C24 H24B 109.7 . . ?
H24A C24 H24B 108.2 . . ?
C12 C28 C20 111.7(10) . . ?
C12 C28 H28A 109.3 . . ?
C20 C28 H28A 109.3 . . ?
C12 C28 H28B 109.3 . . ?
C20 C28 H28B 109.3 . . ?
H28A C28 H28B 107.9 . . ?
C23 O31 H31 109.5 . . ?
C27 N13 C11 109.0(8) . . ?
C27 N13 C3 110.8(7) . . ?
C11 N13 C3 108.9(8) . . ?
C27 N13 H13 109.4 . . ?
C11 N13 H13 109.4 . . ?
C3 N13 H13 109.4 . . ?
N13 C3 C23 109.6(7) . . ?
N13 C3 H3A 109.8 . . ?
C23 C3 H3A 109.8 . . ?
N13 C3 H3B 109.8 . . ?
C23 C3 H3B 109.8 . . ?
H3A C3 H3B 108.2 . . ?
C21 C11 N13 110.6(9) . . ?
C21 C11 H11A 109.5 . . ?
N13 C11 H11A 109.5 . . ?
C21 C11 H11B 109.5 . . ?
N13 C11 H11B 109.5 . . ?
H11A C11 H11B 108.1 . . ?
C27 C13 C25 109.6(7) . . ?
C27 C13 H13A 109.8 . . ?
C25 C13 H13A 109.8 . . ?
C27 C13 H13B 109.8 . . ?
C25 C13 H13B 109.8 . . ?
H13A C13 H13B 108.2 . . ?
C11 C21 C25 109.1(9) . . ?
C11 C21 H21A 109.9 . . ?
C25 C21 H21A 109.9 . . ?
C11 C21 H21B 109.9 . . ?
C25 C21 H21B 109.9 . . ?
H21A C21 H21B 108.3 . . ?
O31 C23 C3 112.6(9) . . ?
O31 C23 C25 113.3(8) . . ?
C3 C23 C25 109.4(7) . . ?
O31 C23 H23 107.0 . . ?
C3 C23 H23 107.0 . . ?
C25 C23 H23 107.0 . . ?
C21 C25 C23 110.0(8) . . ?
C21 C25 C13 109.0(8) . . ?
C23 C25 C13 108.2(8) . . ?
C21 C25 H25 109.9 . . ?
C23 C25 H25 109.9 . . ?
C13 C25 H25 109.9 . . ?
N13 C27 C13 109.2(7) . . ?
N13 C27 H27A 109.8 . . ?
C13 C27 H27A 109.8 . . ?
N13 C27 H27B 109.8 . . ?
C13 C27 H27B 109.8 . . ?
H27A C27 H27B 108.3 . . ?
 
loop_
 _geom_torsion_atom_site_label_1
 _geom_torsion_atom_site_label_2
 _geom_torsion_atom_site_label_3
 _geom_torsion_atom_site_label_4
 _geom_torsion
 _geom_torsion_site_symmetry_1
 _geom_torsion_site_symmetry_2
 _geom_torsion_site_symmetry_3
 _geom_torsion_site_symmetry_4
 _geom_torsion_publ_flag
K1 O3 O13 O27 87.0(10) . . . . ?
K1 O3 O13 O19 -150.8(14) . . . . ?
O19 O13 O27 O5 -137.8(19) . . . . ?
O3 O13 O27 O5 -44(2) . . . . ?
K1 O13 O27 O5 22.0(13) . . . . ?
O19 O13 O27 O25 45(2) . . . . ?
O3 O13 O27 O25 139.6(15) . . . . ?
K1 O13 O27 O25 -154.8(11) . . . . ?
O19 O13 O27 K1 -159.8(19) . . . . ?
O3 O13 O27 K1 -65.7(11) . . . . ?
K1 O5 O27 O13 -22.2(13) . . . . ?
K1 O5 O27 O25 154.6(11) . . . . ?
Pr1 O4 N1 O17 177.8(10) . . . . ?
Pr1 O4 N1 O28 -2.2(10) . . . . ?
Pr1 O28 N1 O17 -177.9(10) . . . . ?
Pr1 O28 N1 O4 2.1(10) . . . . ?
Pr1 O24 N4 O18 179.2(11) . . . . ?
Pr1 O24 N4 O22 2.1(10) . . . . ?
Pr1 O22 N4 O18 -179.2(11) . . . . ?
Pr1 O22 N4 O24 -2.1(11) . . . . ?
Pr1 O32 N6 O10 -174.6(12) . . . . ?
Pr1 O32 N6 O30 -0.4(11) . . . . ?
Pr1 O30 N6 O32 0.4(11) . . . . ?
Pr1 O30 N6 O10 174.8(10) . . . . ?
K1 O3 N7 N9 87.0(10) . . . . ?
K1 O3 N7 O19 -150.8(14) . . . . ?
Pr1 O16 N8 O26 1.2(11) . . . . ?
Pr1 O16 N8 O6 179.9(9) . . . . ?
Pr1 O26 N8 O16 -1.2(11) . . . . ?
Pr1 O26 N8 O6 -179.9(9) . . . . ?
K1 O6 N8 O16 -173(4) 2_646 . . . ?
K1 O6 N8 O26 5(5) 2_646 . . . ?
O19 N7 N9 O5 -137.8(19) . . . . ?
O3 N7 N9 O5 -44(2) . . . . ?
K1 N7 N9 O5 22.0(13) . . . . ?
O19 N7 N9 O25 45(2) . . . . ?
O3 N7 N9 O25 139.6(15) . . . . ?
K1 N7 N9 O25 -154.8(11) . . . . ?
O19 N7 N9 K1 -159.8(19) . . . . ?
O3 N7 N9 K1 -65.7(11) . . . . ?
K1 O5 N9 N7 -22.2(13) . . . . ?
K1 O5 N9 O25 154.6(11) . . . . ?
Pr1 O1 N10 O34 179.7(12) . . . . ?
Pr1 O1 N10 O8 3.5(10) . . . . ?
Pr1 O8 N10 O34 -179.8(11) . . . . ?
Pr1 O8 N10 O1 -3.5(10) . . . . ?
Pr1 O12 N12 O20 176.6(10) . . . . ?
Pr1 O12 N12 O14 -5.7(11) . . . . ?
K1 O20 N12 O12 115(4) 2_746 . . . ?
K1 O20 N12 O14 -62(4) 2_746 . . . ?
Pr1 O14 N12 O12 5.6(11) . . . . ?
Pr1 O14 N12 O20 -176.7(10) . . . . ?
C16 C1 C4 N11 2.0(16) . . . . ?
C26 N11 C4 C1 59.1(13) . . . . ?
C22 N11 C4 C1 -60.9(14) . . . . ?
C4 C1 C16 C18 -60.6(13) . . . . ?
C4 C1 C16 C8 58.7(13) . . . . ?
C22 C8 C16 C1 -63.2(12) . . . . ?
C22 C8 C16 C18 57.1(12) . . . . ?
C1 C16 C18 O7 -64.2(10) . . . . ?
C8 C16 C18 O7 176.5(8) . . . . ?
C1 C16 C18 C26 56.8(11) . . . . ?
C8 C16 C18 C26 -62.5(11) . . . . ?
C26 N11 C22 C8 -64.2(12) . . . . ?
C4 N11 C22 C8 56.1(13) . . . . ?
C16 C8 C22 N11 5.2(14) . . . . ?
C22 N11 C26 C18 58.4(11) . . . . ?
C4 N11 C26 C18 -62.7(11) . . . . ?
O7 C18 C26 N11 124.2(8) . . . . ?
C16 C18 C26 N11 4.4(12) . . . . ?
C9 N3 C5 C15 65.2(18) . . . . ?
C19 N3 C5 C15 -52.0(17) . . . . ?
C19 C2 C7 C15 -55.8(16) . . . . ?
C19 C2 C7 C17 62.4(18) . . . . ?
C5 N3 C9 C17 -50.7(16) . . . . ?
C19 N3 C9 C17 69.5(15) . . . . ?
N3 C5 C15 O15 116.3(14) . . . . ?
N3 C5 C15 C7 -10(2) . . . . ?
C2 C7 C15 O15 -57.7(16) . . . . ?
C17 C7 C15 O15 -176.3(13) . . . . ?
C2 C7 C15 C5 67.5(16) . . . . ?
C17 C7 C15 C5 -51.0(18) . . . . ?
N3 C9 C17 C7 -13.9(18) . . . . ?
C2 C7 C17 C9 -53.1(17) . . . . ?
C15 C7 C17 C9 65.4(17) . . . . ?
C7 C2 C19 N3 -6.3(19) . . . . ?
C5 N3 C19 C2 63.2(16) . . . . ?
C9 N3 C19 C2 -58.8(15) . . . . ?
C12 C6 C10 N5 -11.6(15) . . . . ?
C20 N5 C10 C6 -54.2(12) . . . . ?
C24 N5 C10 C6 66.5(12) . . . . ?
C10 C6 C12 C28 65.2(13) . . . . ?
C10 C6 C12 C14 -52.1(13) . . . . ?
C28 C12 C14 O29 -176.3(8) . . . . ?
C6 C12 C14 O29 -58.8(11) . . . . ?
C28 C12 C14 C24 -52.7(12) . . . . ?
C6 C12 C14 C24 64.7(12) . . . . ?
C24 N5 C20 C28 -54.7(12) . . . . ?
C10 N5 C20 C28 66.0(12) . . . . ?
C20 N5 C24 C14 67.7(11) . . . . ?
C10 N5 C24 C14 -53.2(12) . . . . ?
O29 C14 C24 N5 110.4(10) . . . . ?
C12 C14 C24 N5 -10.0(14) . . . . ?
C6 C12 C28 C20 -52.6(13) . . . . ?
C14 C12 C28 C20 66.3(12) . . . . ?
N5 C20 C28 C12 -10.7(15) . . . . ?
C27 N13 C3 C23 60.9(12) . . . . ?
C11 N13 C3 C23 -59.1(12) . . . . ?
C27 N13 C11 C21 -58.4(14) . . . . ?
C3 N13 C11 C21 62.6(13) . . . . ?
N13 C11 C21 C25 -3.9(16) . . . . ?
N13 C3 C23 O31 125.7(8) . . . . ?
N13 C3 C23 C25 -1.3(13) . . . . ?
C11 C21 C25 C23 -56.9(13) . . . . ?
C11 C21 C25 C13 61.6(14) . . . . ?
O31 C23 C25 C21 -66.7(10) . . . . ?
C3 C23 C25 C21 59.9(11) . . . . ?
O31 C23 C25 C13 174.3(8) . . . . ?
C3 C23 C25 C13 -59.1(11) . . . . ?
C27 C13 C25 C21 -56.7(11) . . . . ?
C27 C13 C25 C23 62.9(11) . . . . ?
C11 N13 C27 C13 62.9(10) . . . . ?
C3 N13 C27 C13 -57.0(10) . . . . ?
C25 C13 C27 N13 -4.8(12) . . . . ?
 
loop_
 _geom_hbond_atom_site_label_D 
 _geom_hbond_atom_site_label_H 
 _geom_hbond_atom_site_label_A 
 _geom_hbond_distance_DH 
 _geom_hbond_distance_HA 
 _geom_hbond_distance_DA 
 _geom_hbond_angle_DHA 
 _geom_hbond_site_symmetry_A 
 _geom_hbond_publ_flag
O7 H7 O19  0.82 1.59 2.19(3) 128.5 . yes
N11 H11 O9^b  0.98 1.91 2.866(15) 163.3 2_646 yes
N11 H11 O11^b  0.98 2.50 3.247(14) 133.1 2_646 yes
N11 H11 O33^f  0.98 2.48 3.398(11) 155.8 2_646 yes
C4 H4B O34  0.97 2.62 3.446(15) 143.3 1_556 yes
C8 H8A O4  0.97 2.36 3.277(12) 156.5 1_455 yes
C8 H8A O12  0.97 2.63 3.336(11) 129.5 1_455 yes
C8 H8B O22  0.97 2.54 3.381(14) 144.5 . yes
C16 H16 O3  0.98 1.60 2.53(3) 156.8 . yes
C16 H16 O19  0.98 2.38 2.90(3) 112.8 . yes
O15 H15 O29  0.82 2.08 2.878(12) 163.2 1_656 yes
N3 H3 O13^d  0.98 2.27 3.095(13) 141.7 . yes
N3 H3 O19  0.98 2.29 3.04(3) 132.7 . yes
N3 H3 O25  0.98 2.12 3.008(19) 150.1 . yes
N3 H3 O27^d  0.98 2.49 3.400(13) 155.3 . yes
C7 H7A O3  0.98 2.61 3.53(3) 156.3 1_655 yes
C9 H9A O14  0.97 2.49 3.238(14) 134.0 2_756 yes
C17 H17A O26  0.97 2.64 3.559(17) 157.7 2_756 yes
C19 H19B O9^b  0.97 2.47 3.43(2) 171.0 1_656 yes
O29 H29 O7  0.82 2.28 2.802(10) 121.6 1_554 yes
N5 H5 O2^f  0.98 2.06 2.956(11) 151.3 1_655 yes
N5 H5 O9^b  0.98 2.26 3.087(17) 141.5 1_655 yes
N5 H5 O21^a  0.98 2.60 3.19(3) 119.2 1_655 yes
N5 H5 O33^f  0.98 2.44 3.410(12) 168.8 1_655 yes
C10 H10B O25  0.97 2.60 3.53(2) 160.4 1_554 yes
C20 H20A O14  0.97 2.50 3.389(14) 151.6 2_756 yes
O31 H31 O10  0.82 2.35 2.865(12) 122.0 1_454 yes
N13 H13 O5  0.98 1.82 2.791(15) 170.5 2_646 yes
N13 H13 O25  0.98 2.55 3.233(18) 126.7 2_646 yes
N13 H13 O27^d  0.98 2.52 3.439(11) 156.5 2_646 yes
C3 H3A O8  0.97 2.48 3.407(13) 158.7 1_455 yes
C11 H11B O10  0.97 2.63 3.356(15) 131.6 1_454 yes
C21 H21A O10  0.97 2.58 3.314(15) 133.0 1_454 yes
C25 H25 O21^a  0.98 1.78 2.46(3) 123.2 . yes
C25 H25 O23^a  0.98 1.77 2.44(3) 122.4 . yes
C27 H27A O22  0.97 2.65 3.339(10) 128.6 . yes
C27 H27A O26  0.97 2.60 3.532(11) 161.8 . yes
C27 H27B O12  0.97 2.47 3.421(12) 165.3 1_455 yes
 
_refine_diff_density_max    1.129
_refine_diff_density_min   -0.456
