Repository: rguooo/AL-SynAgent

# AL-SynAgent (Active Learning and Knowledge-Extraction Agent for Synthesis)
A closed-loop framework that couples active-learning-guided experimentation with literature-derived knowledge and chemistry-informed design principles to accelerate synthesis in standard laboratories.
please cite: doi.xxx

File: ferroelectric/(R-3-HOQ)4KPr(NO3)8/300K/mo_R3HQ_PrK_0m_a.res
TITL mo_R3HQ_PrK_0m_a.res in P2(1)
    mo_r3hq_prk_0m_a.res
    created by SHELXL-2019/3 at 20:19:01 on 17-Oct-2024
REM Old TITL Integration of R3HQ_PrK
REM SHELXT solution in P2(1): R1 0.088, Rweak 0.018, Alpha 0.052
REM <I/s> 1.255 for 12 systematic absences, Orientation as input
REM Flack x = 0.076 ( 0.011 ) from 3696 Parsons' quotients
REM Formula found by SHELXT: C33 K N12 O31 Pr
CELL 0.71073 9.9675 20.0233 12.6541 90 111.958 90
ZERR 2 0.0044 0.0081 0.0062 0 0.009 0
LATT -1
SYMM -X,0.5+Y,-Z
SFAC C H K N O Pr
UNIT 56 112 2 24 56 2
EQIV $1 1+X,+Y,+Z
EQIV $2 -1+X,+Y,-1+Z
EQIV $3 1-X,-0.5+Y,1-Z
EQIV $4 -1+X,+Y,+Z
EQIV $5 2-X,0.5+Y,1-Z
EQIV $6 +X,+Y,1+Z
EQIV $7 1+X,+Y,1+Z
EQIV $8 +X,+Y,-1+Z
EADP N7 O13
EADP N9 O27
SIMU 0.01 0.02 2 Pr1 K1 O1 O3 > O32 O34 > N14
SIMU 0.01 0.02 2 O29 > C28
DFIX 1.5 0.01 C26 C18 C22 C8 C4 C1 C16 C8 C16 C1 C4 N11 C22 N11 C26 N11 C18 =
 C16
SIMU 0.01 0.02 2 O7 > C26
SIMU 0.01 0.02 2 O15 > C19
DFIX 1.5 0.01 C27 C13 C13 C25 C25 C23 C21 C25 C11 C21 N13 C11 N13 C27 N13 =
 C3 C3 C23
SIMU 0.01 0.02 2 O31 > C27
EADP N2 O2
EADP N14 O33
DANG 2.2 O19 H7
EXYZ N7 O13
EXYZ N9 O27
EXYZ N2 O2
EXYZ N14 O33

L.S. 15
PLAN  5
SIZE 0.1 0.1 0.11
TEMP 26.85
HTAB O7 O19
HTAB N11 O9_$3
HTAB N11 O11_$3
HTAB N11 O33_$3
HTAB C4 O34_$6
HTAB C8 O4_$4
HTAB C8 O12_$4
HTAB C8 O22
HTAB C16 O3
HTAB C16 O19
HTAB O15 O29_$7
HTAB N3 O13
HTAB N3 O19
HTAB N3 O25
HTAB N3 O27
HTAB C7 O3_$1
HTAB C9 O14_$5
HTAB C17 O26_$5
HTAB C19 O9_$7
HTAB O29 O7_$8
HTAB N5 O2_$1
HTAB N5 O9_$1
HTAB N5 O21_$1
HTAB N5 O33_$1
HTAB C10 O25_$8
HTAB C20 O14_$5
HTAB O31 O10_$2
HTAB N13 O5_$3
HTAB N13 O25_$3
HTAB N13 O27_$3
HTAB C3 O8_$4
HTAB C11 O10_$2
HTAB C21 O10_$2
HTAB C25 O21
HTAB C25 O23
HTAB C27 O22
HTAB C27 O26
HTAB C27 O12_$4
CONF
BIND C26 C18
BIND N14 N2
BIND N14 O11
FREE O29 N14
BIND C13 C27
FREE N13 C25
BIND N2 O23
FREE O3 N9
FREE O19 H7
BIND O9 N14
BIND O21 O2
LIST 4
MORE -1
BOND $H
htab
fmap 2
acta
SHEL 999 0.8
OMIT 1 7 15
OMIT 2 7 14
OMIT 2 9 14
REM <olex2.extras>
REM <HklSrc "%.\\mo_R3HQ_PrK_0m_a.hkl">
REM </olex2.extras>

WGHT    0.046400    0.423600
FVAR       0.30636   0.40498
PR1   6    1.005577    0.168140    0.511141    11.00000    0.02041    0.02249 =
         0.02478   -0.00069    0.00912   -0.00016
K1    3    0.503374    0.415197    0.511852    11.00000    0.03245    0.03133 =
         0.05071    0.00410    0.01347    0.00100
O1    5    0.819110    0.205803    0.311155    11.00000    0.05032    0.04375 =
         0.04010   -0.00430    0.01544    0.01010
PART 6
O2    5    0.270674    0.399764    0.285621    10.50000    0.05827    0.04156 =
         0.05887    0.01188    0.02410   -0.00257
PART 0
O3    5    0.574679    0.355896    0.721613    10.50000    0.08039    0.08219 =
         0.10033    0.00295    0.01676    0.01410
O4    5    1.210784    0.253770    0.597695    11.00000    0.03031    0.03361 =
         0.04975   -0.00047    0.01573   -0.00449
O5    5    0.584660    0.488752    0.729676    10.50000    0.02582    0.02813 =
         0.05111   -0.01119    0.01412    0.00175
O6    5    0.713171    0.016271    0.529123    11.00000    0.07955    0.06022 =
         0.08214   -0.01804    0.04855   -0.04486
O8    5    0.970826    0.129727    0.305380    11.00000    0.04356    0.04645 =
         0.02807    0.00029    0.00751    0.00971
PART 2
O9    5    0.210848    0.481444    0.165641   -21.00000    0.03830    0.03402 =
         0.03188    0.01300    0.00020   -0.00164
PART 0
O10   5    1.205107    0.155884    0.878489    11.00000    0.06822    0.12061 =
         0.02776   -0.01007    0.01007    0.00546
PART 2
O11   5    0.439796    0.462279    0.274614   -21.00000    0.02243    0.03890 =
         0.07850    0.00005    0.02958    0.00502
PART 0
O12   5    1.244380    0.123568    0.493877    11.00000    0.03107    0.03590 =
         0.05074   -0.00623    0.01855   -0.00398
PART 4
O13   5    0.722933    0.403350    0.748627    10.50000    0.06795    0.05832 =
         0.07780   -0.00099    0.02362    0.00576
PART 0
O14   5    1.101369    0.044997    0.506573    11.00000    0.03368    0.03446 =
         0.04964   -0.00215    0.01879   -0.00206
O16   5    0.894215    0.081648    0.612676    11.00000    0.04157    0.03755 =
         0.04548   -0.00210    0.01852   -0.00640
O17   5    1.292485    0.326671    0.510559    11.00000    0.06927    0.04392 =
         0.09734   -0.01278    0.04931   -0.02861
O18   5    0.713891    0.320016    0.534623    11.00000    0.04845    0.04801 =
         0.09312   -0.00669    0.03148    0.02104
O19   5    0.789220    0.352625    0.825425    10.50000    0.08383    0.09847 =
         0.09765   -0.00575    0.02047    0.00329
O20   5    1.297970    0.021037    0.478085    11.00000    0.05355    0.04708 =
         0.09686   -0.01392    0.03176    0.01717
PART 1
O21   5    0.205107    0.348465    0.167650    21.00000    0.07104    0.07431 =
         0.06368    0.00018    0.00464   -0.00243
PART 0
O22   5    0.768676    0.213906    0.526120    11.00000    0.03698    0.03501 =
         0.05079   -0.00248    0.02054   -0.00036
PART 1
O23   5    0.420998    0.358144    0.274640    21.00000    0.05825    0.06662 =
         0.09843   -0.00528    0.00375   -0.01395
PART 0
O24   5    0.917905    0.291437    0.524615    11.00000    0.03290    0.03733 =
         0.07326   -0.00750    0.02634   -0.00070
O25   5    0.802358    0.488177    0.861266    10.50000    0.03395    0.03858 =
         0.03063   -0.01789    0.00183   -0.00710
O26   5    0.787612    0.081990    0.430355    11.00000    0.03611    0.04242 =
         0.04127   -0.00676    0.01116   -0.00991
PART 4
O27   5    0.701021    0.457493    0.778350    10.50000    0.05536    0.04997 =
         0.06022   -0.00030    0.02393   -0.00565
PART 0
O28   5    1.121475    0.256296    0.414222    11.00000    0.04653    0.04719 =
         0.04920    0.00691    0.02142   -0.00465
O30   5    1.195057    0.127881    0.709481    11.00000    0.03930    0.04180 =
         0.03548   -0.00265    0.01439    0.00751
O32   5    1.044024    0.200467    0.727668    11.00000    0.03722    0.04094 =
         0.04834   -0.00071    0.01835    0.00454
PART 6
O33   5    0.305386    0.447920    0.242214    10.50000    0.05657    0.03348 =
         0.05224   -0.00213    0.02168   -0.00474
PART 0
O34   5    0.809967    0.170548    0.149000    11.00000    0.09384    0.10538 =
         0.02972   -0.00672    0.01180    0.02678
N1    4    1.212194    0.281138    0.507691    11.00000    0.03976    0.02409 =
         0.05811   -0.00857    0.02763   -0.00556
PART 5
N2    4    0.270674    0.399764    0.285621    10.50000    0.05827    0.04156 =
         0.05887    0.01188    0.02410   -0.00257
PART 0
N4    4    0.796588    0.277719    0.527119    11.00000    0.03891    0.03603 =
         0.05543   -0.00899    0.02377    0.00676
N6    4    1.148979    0.163666    0.773025    11.00000    0.03410    0.05424 =
         0.03230    0.00025    0.01060   -0.00580
PART 3
N7    4    0.722933    0.403350    0.748627    10.50000    0.06795    0.05832 =
         0.07780   -0.00099    0.02362    0.00576
PART 0
N8    4    0.798913    0.060475    0.525331    11.00000    0.03439    0.03312 =
         0.04221   -0.01292    0.02145   -0.00762
PART 3
N9    4    0.701021    0.457493    0.778350    10.50000    0.05536    0.04997 =
         0.06022   -0.00030    0.02393   -0.00565
PART 0
N10   4    0.864621    0.170589    0.251929    11.00000    0.04358    0.04983 =
         0.02879   -0.00428    0.01066   -0.01464
N12   4    1.214282    0.063797    0.491587    11.00000    0.03341    0.03638 =
         0.04516   -0.00994    0.01406    0.00438
PART 5
N14   4    0.305386    0.447920    0.242214    10.50000    0.05657    0.03348 =
         0.05224   -0.00213    0.02168   -0.00474

PART 0
O7    5    0.829780    0.263434    0.933725    11.00000    0.04156    0.05178 =
         0.05464   -0.01915    0.00268    0.00146
AFIX  83
H7    2    0.863470    0.298665    0.921614    11.00000   -1.50000
AFIX   0
N11   4    0.668275    0.113103    0.808588    11.00000    0.03760    0.03886 =
         0.04527   -0.00128    0.00626    0.00133
AFIX  13
H11   2    0.692202    0.065468    0.818914    11.00000   -1.20000
AFIX   0
C1    1    0.543171    0.204776    0.862918    11.00000    0.03545    0.05467 =
         0.05723   -0.01419    0.02683   -0.00070
AFIX  23
H1A   2    0.583254    0.226749    0.936447    11.00000   -1.20000
H1B   2    0.439220    0.211361    0.832834    11.00000   -1.20000
AFIX   0
C4    1    0.576278    0.131732    0.877072    11.00000    0.04795    0.05919 =
         0.05198    0.00367    0.02540   -0.00728
AFIX  23
H4A   2    0.487058    0.106237    0.850308    11.00000   -1.20000
H4B   2    0.628189    0.121438    0.956956    11.00000   -1.20000
AFIX   0
C8    1    0.543051    0.199324    0.668695    11.00000    0.04081    0.05001 =
         0.03818    0.00022    0.00535   -0.00257
AFIX  23
H8A   2    0.438340    0.202369    0.638876    11.00000   -1.20000
H8B   2    0.577823    0.220039    0.614468    11.00000   -1.20000
AFIX   0
C16   1    0.606210    0.235054    0.783226    11.00000    0.02547    0.03699 =
         0.05038   -0.00214    0.01161    0.00306
AFIX  13
H16   2    0.581694    0.282631    0.772924    11.00000   -1.20000
AFIX   0
C18   1    0.768976    0.226785    0.829974    11.00000    0.02743    0.03655 =
         0.04698   -0.00953    0.01132   -0.00221
AFIX  13
H18   2    0.807682    0.243901    0.774556    11.00000   -1.20000
AFIX   0
C22   1    0.589230    0.127012    0.685936    11.00000    0.06344    0.05844 =
         0.04492   -0.01862    0.00709    0.01449
AFIX  23
H22A  2    0.504687    0.098455    0.656620    11.00000   -1.20000
H22B  2    0.651080    0.117266    0.644181    11.00000   -1.20000
AFIX   0
C26   1    0.803176    0.152619    0.849542    11.00000    0.03187    0.03786 =
         0.06689   -0.00241    0.00938    0.00734
AFIX  23
H26A  2    0.864573    0.139002    0.809318    11.00000   -1.20000
H26B  2    0.855071    0.144390    0.930166    11.00000   -1.20000
AFIX   0

O15   5    1.374275    0.353383    0.962954    11.00000    0.05959    0.12062 =
         0.07935    0.03751    0.01196    0.01737
AFIX  83
H15   2    1.453588    0.360273    0.959424    11.00000   -1.50000
AFIX   0
N3    4    1.051799    0.426247    0.817655    11.00000    0.05110    0.07561 =
         0.06449    0.02390    0.02178    0.01308
AFIX  13
H3    2    0.960827    0.429575    0.830270    11.00000   -1.20000
AFIX   0
C2    1    1.289211    0.479859    0.853245    11.00000    0.07184    0.07884 =
         0.10698    0.00382    0.01608   -0.00514
AFIX  23
H2A   2    1.295185    0.518842    0.809708    11.00000   -1.20000
H2B   2    1.374100    0.479260    0.923294    11.00000   -1.20000
AFIX   0
C5    1    1.118665    0.362984    0.858730    11.00000    0.05896    0.06782 =
         0.10630    0.04265    0.02910    0.00042
AFIX  23
H5A   2    1.059422    0.327452    0.812268    11.00000   -1.20000
H5B   2    1.125159    0.356409    0.936440    11.00000   -1.20000
AFIX   0
C7    1    1.286164    0.420450    0.788594    11.00000    0.05184    0.07363 =
         0.09154    0.01492    0.03092    0.00098
AFIX  13
H7A   2    1.376094    0.416477    0.774561    11.00000   -1.20000
AFIX   0
C9    1    1.023981    0.437041    0.697379    11.00000    0.06816    0.09169 =
         0.04772    0.01481    0.01014    0.01208
AFIX  23
H9A   2    0.992785    0.482730    0.676798    11.00000   -1.20000
H9B   2    0.947278    0.407510    0.651285    11.00000   -1.20000
AFIX   0
C15   1    1.267205    0.359652    0.855064    11.00000    0.05096    0.05283 =
         0.09879    0.02463    0.01021    0.00945
AFIX  13
H15A  2    1.271144    0.319714    0.811550    11.00000   -1.20000
AFIX   0
C17   1    1.156012    0.423951    0.675062    11.00000    0.07919    0.09048 =
         0.06410    0.01559    0.02262    0.01032
AFIX  23
H17A  2    1.170664    0.459306    0.628079    11.00000   -1.20000
H17B  2    1.146391    0.382071    0.634347    11.00000   -1.20000
AFIX   0
C19   1    1.154098    0.484094    0.881083    11.00000    0.08503    0.08638 =
         0.08389   -0.02255    0.01209    0.00423
AFIX  23
H19A  2    1.106627    0.526778    0.856552    11.00000   -1.20000
H19B  2    1.179180    0.479959    0.962616    11.00000   -1.20000
AFIX   0

O29   5    0.675312    0.362882   -0.004357    11.00000    0.04743    0.07083 =
         0.05873   -0.02772    0.00320    0.00037
AFIX  83
H29   2    0.656481    0.326419   -0.035999    11.00000   -1.50000
AFIX   0
N5    4    0.958130    0.424804    0.223033    11.00000    0.03219    0.05129 =
         0.05120   -0.01349    0.01094   -0.00521
AFIX  13
H5    2    1.061005    0.432944    0.239787    11.00000   -1.20000
AFIX   0
C6    1    0.714706    0.474419    0.142005    11.00000    0.04366    0.04042 =
         0.06299   -0.01919    0.01052    0.00815
AFIX  23
H6A   2    0.652369    0.482210    0.063228    11.00000   -1.20000
H6B   2    0.689347    0.506429    0.189008    11.00000   -1.20000
AFIX   0
C10   1    0.869611    0.484358    0.155775    11.00000    0.05732    0.04502 =
         0.06850   -0.00128    0.01518   -0.00418
AFIX  23
H10A  2    0.906358    0.525634    0.196420    11.00000   -1.20000
H10B  2    0.877071    0.487033    0.081629    11.00000   -1.20000
AFIX   0
C12   1    0.691102    0.404748    0.175880    11.00000    0.03753    0.04744 =
         0.05681   -0.01056    0.02452   -0.00387
AFIX  13
H12   2    0.588123    0.397090    0.159373    11.00000   -1.20000
AFIX   0
C14   1    0.748109    0.353599    0.113410    11.00000    0.02798    0.03256 =
         0.05173   -0.01492    0.01596   -0.00675
AFIX  13
H14   2    0.727094    0.308639    0.133690    11.00000   -1.20000
AFIX   0
C20   1    0.935331    0.416829    0.331385    11.00000    0.05244    0.07357 =
         0.04437   -0.01454    0.00925    0.00213
AFIX  23
H20A  2    0.956018    0.458363    0.373922    11.00000   -1.20000
H20B  2    0.998604    0.382397    0.377786    11.00000   -1.20000
AFIX   0
C24   1    0.912458    0.362131    0.153211    11.00000    0.02440    0.05911 =
         0.05986   -0.02057    0.01057    0.00143
AFIX  23
H24A  2    0.960563    0.323859    0.198581    11.00000   -1.20000
H24B  2    0.940310    0.364720    0.087623    11.00000   -1.20000
AFIX   0
C28   1    0.776539    0.397132    0.300451    11.00000    0.06155    0.08424 =
         0.05578   -0.00341    0.02857   -0.00942
AFIX  23
H28A  2    0.771554    0.351076    0.322470    11.00000   -1.20000
H28B  2    0.734401    0.424941    0.342739    11.00000   -1.20000
AFIX   0

O31   5    0.118124    0.232565    0.033144    11.00000    0.03710    0.07409 =
         0.04483    0.00666    0.00223    0.01333
AFIX  83
H31   2    0.093908    0.197041   -0.000943    11.00000   -1.50000
AFIX   0
N13   4    0.372434    0.125668    0.230444    11.00000    0.03336    0.04750 =
         0.05362    0.01561    0.01567    0.00690
AFIX  13
H13   2    0.378706    0.077730    0.247220    11.00000   -1.20000
AFIX   0
C3    1    0.215928    0.145987    0.178171    11.00000    0.02972    0.05181 =
         0.06738    0.01112    0.01760   -0.00046
AFIX  23
H3A   2    0.168729    0.137191    0.231302    11.00000   -1.20000
H3B   2    0.167287    0.120108    0.109656    11.00000   -1.20000
AFIX   0
C11   1    0.443572    0.140088    0.147158    11.00000    0.05029    0.05543 =
         0.05770   -0.00354    0.03013    0.00951
AFIX  23
H11A  2    0.543032    0.124691    0.178162    11.00000   -1.20000
H11B  2    0.393576    0.116110    0.076733    11.00000   -1.20000
AFIX   0
C13   1    0.433630    0.238146    0.312655    11.00000    0.05788    0.06261 =
         0.04798   -0.01520    0.00721    0.01305
AFIX  23
H13A  2    0.528474    0.258825    0.338507    11.00000   -1.20000
H13B  2    0.378586    0.258747    0.352979    11.00000   -1.20000
AFIX   0
C21   1    0.440434    0.213523    0.123111    11.00000    0.03874    0.05339 =
         0.04994    0.01211    0.02116   -0.00296
AFIX  23
H21A  2    0.394544    0.221359    0.041784    11.00000   -1.20000
H21B  2    0.538368    0.230796    0.148767    11.00000   -1.20000
AFIX   0
C23   1    0.205559    0.219807    0.149136    11.00000    0.03561    0.05358 =
         0.03738    0.00472    0.01192    0.01195
AFIX  13
H23   2    0.158573    0.241588    0.195559    11.00000   -1.20000
AFIX   0
C25   1    0.356664    0.248949    0.184991    11.00000    0.03855    0.04236 =
         0.04529    0.00414    0.01094    0.00224
AFIX  13
H25   2    0.350851    0.296817    0.167705    11.00000   -1.20000
AFIX   0
C27   1    0.449121    0.163710    0.338110    11.00000    0.05558    0.07375 =
         0.03750    0.00121    0.01038    0.01297
AFIX  23
H27A  2    0.550682    0.151550    0.368956    11.00000   -1.20000
H27B  2    0.407813    0.152764    0.394246    11.00000   -1.20000
AFIX   0
HKLF 4




REM  mo_R3HQ_PrK_0m_a.res in P2(1)
REM wR2 = 0.1085, GooF = S = 1.048, Restrained GooF = 1.080 for all data
REM R1 = 0.0439 for 8452 Fo > 4sig(Fo) and 0.0520 for all 9554 data
REM 668 parameters refined using 482 restraints

END  
     
WGHT      0.0465      0.4211 

REM Instructions for potential hydrogen bonds
HTAB O7 O19
HTAB N11 O9_$3
HTAB N11 O11_$3
HTAB N11 O33_$3
HTAB C4 O34_$6
HTAB C8 O4_$4
HTAB C8 O12_$4
HTAB C8 O22
HTAB C16 O3
HTAB C16 O19
HTAB O15 O29_$7
HTAB N3 O13
HTAB N3 O19
HTAB N3 O25
HTAB N3 O27
HTAB C7 O3_$1
HTAB C9 O14_$5
HTAB C17 O26_$5
HTAB C19 O9_$7
HTAB O29 O7_$8
HTAB N5 O2_$1
HTAB N5 O9_$1
HTAB N5 O21_$1
HTAB N5 O33_$1
HTAB C10 O25_$8
HTAB C20 O14_$5
HTAB O31 O10_$2
HTAB N13 O5_$3
HTAB N13 O25_$3
HTAB N13 O27_$3
HTAB C3 O8_$4
HTAB C11 O10_$2
HTAB C21 O10_$2
HTAB C25 O21
HTAB C25 O23
HTAB C27 O22
HTAB C27 O26
HTAB C27 O12_$4

REM Highest difference peak  1.129,  deepest hole -0.456,  1-sigma level  0.098
Q1    1   1.0576  0.1688  0.4483  11.00000  0.05    0.87
Q2    1   1.0163  0.1697  0.5909  11.00000  0.05    0.70
Q3    1   1.0213  0.2097  0.4683  11.00000  0.05    0.69
Q4    1   0.9566  0.1693  0.4182  11.00000  0.05    0.67
Q5    1   1.0199  0.1289  0.4659  11.00000  0.05    0.62

  REM The information below was added by Olex2.
  REM
  REM R1 = 0.0439 for 8452 Fo > 4sig(Fo) and 0.0520 for all 33076 data
  REM 668 parameters refined using n/a restraints
  REM Highest difference peak 1.13, deepest hole -0.46
  REM Mean Shift 0, Max Shift -0.001.

  REM +++ Tabular Listing of Refinement Information +++
  REM R1_all = 0.0520
  REM R1_gt = 0.0439
  REM wR_ref = 0.1085
  REM GOOF = 1.048
  REM Shift_max = -0.001
  REM Shift_mean = 0
  REM Reflections_all = 33076
  REM Reflections_gt = 8452
  REM Parameters = 668
  REM Hole = -0.46
  REM Peak = 1.13
  REM Flack = 0.010(11)
